Repository: wuhao-tit/Thermodynamic-database

File: mc_x_FeAlCMnNNbSSiTi.tdb
	

$*****************************************************************************
$
$ mc_x_FeAlCMnNNbSSiTi.tdb
$
$ Subset of MatCalc Fe database, version 1.011, created 2011-11-17 by Georg
$ Stechauner. This database contains thermodynamic data for system 
$ Fe-Al-C-Cr-Mn-Mo-N-Nb-Si-V-W

$ MatCalc Fe database, version 1.011, created 2011-11-02
$
$ This database contains a selection of published thermodynamic data for 
$ Fe-base alloys as well as newly assessed data from various projects.
$
$ ############################################################################
$
$ requires MatCalc version 5.44.0.008 or higher
$
$ ############################################################################
$ 
$ Copyright by Ernst Kozeschnik (ernst.kozeschnik@tuwien.ac.at)
$
$ Editor: Erwin Povoden-Karadeniz (erwin.povoden-karadeniz@tuwien.ac.at)
$
$ You are not eligible for distributing or publishing this database. 
$
$ ###########################################################################


$ The following assessments are incorporated in this database:
$
$ ... see list of publications in the reference section at the end of this file ...


$ The following elements are included in this database:
$
$ Fe, Al, C, Mn, N, Nb, S, Si, Ti


$ The following phases are included in this database:
$ They are listed in the order of their appearance in part D) Thermodynamic model parameters for phases 
$ For their documentation see part D). 
$ Documentation and priority rankings suggested by the editor are visible after reading the database and marking the phase of interest.
$   
$ FCC_A1 
$ BCC_A2 
$
$ Carbides 
$ CEMENTITE  
$
$ Nitrides
$ ALN  
$
$ Sulfides
$ MNS_Q  
$  
$*****************************************************************************
$
$ A) Definition of elements
$ From A. T. Dinsdale, SGTE data for pure elements (REF 0)
$
$*****************************************************************************
$
$Element     Standard state   mass [g/mol]    enthalpy_298    entropy_298
ELEMENT VA   VACUUM            0.0                0.00            0.00      !
ELEMENT AL   FCC_A1           26.98154         4540.0            28.30      !
ELEMENT  C   HEX_A9           12.011           1054.0             5.7423    !
ELEMENT FE   BCC_A2           55.847           4489.0            27.2797    !
ELEMENT MN   BCC_A12          54.9380          4995.696          32.2206    !
ELEMENT  N   1/2_MOLE_N2(G)   14.007           4335.0            95.751     !
ELEMENT NB   BCC_A2           92.9064          5220.0            36.27      !
ELEMENT  S   FC_ORTHORH       32.066           4412.0            32.054     !
ELEMENT SI   DIA_A4           28.0855          3217.0            18.81      !
ELEMENT TI   HCP_A3           47.88            4824.0            30.72      !
$
$*****************************************************************************
$
$ B) MatCalc specific commands
$
$*****************************************************************************
$
$ This command allows using this database in the free version of MatCalc 
SET_EVALUATION_STRING mx391841a603 !
$
$ Defines Fe as reference element
REFERENCE_ELEMENT FE !
$
$ if phase FCC_A1 is selected, add composition set for carbonitrides ...
ADD_COMPOSITION_SET FCC_A1 :TI,NB,V:C,N: !

$ simple carbide/nitride phases derived from parent are defined by new MatCalc syntax (5.44.0.008) 
$ CREATE_NEW_PHASE parent_phase_name c :El1,El2,...:El3,El4,...: new_name
$
$
$ ##############################################################
$           Enthalpies of vacancy formation - FCC_A1
$ ##############################################################
$
$ default is Fe
PARAMETER HMVA(FCC_A1,*;0)
 273.00 +135000; 6000.00  N
REF:151 !
PARAMETER HMVA(FCC_A1,AL:*;0)
 273.00 +64200; 6000.00  N
REF:pov10 !
PARAMETER HMVA(FCC_A1,FE:*;0)
 273.00 +135000; 6000.00  N
REF:151 !
$
$ ##############################################################
$           Enthalpies of vacancy formation - BCC_A2
$ ##############################################################
$
$ default is Fe
PARAMETER HMVA(BCC_A2,*;0)
 273.00 +163000; 6000.00  N
REF:pov10 !
PARAMETER HMVA(BCC_A2,FE:*;0)
 273.00 +163000; 6000.00  N
REF:pov10 !
PARAMETER HMVA(BCC_A2,MN:*;0)
 273.00 +101000; 6000.00  N
REF:pov10 !
PARAMETER HMVA(BCC_A2,NB:*;0)
 273.00 +290000; 6000.00  N
REF:pov10 !
$
$*****************************************************************************
$
$ C) Gibbs energy functions of elements
$
$*****************************************************************************
$
$ ###########################################################
$             SER (Standard elements references)
$ ###########################################################
$
FUNCTION GHSERAL
 273.00 -7976.15+137.093038*T-24.3671976*T*LN(T)
 -1.884662E-3*T**2-0.877664E-6*T**3+74092*T**(-1); 700.00  Y
 -11276.24+223.048446*T-38.5844296*T*LN(T)
 +18.531982E-3*T**2-5.764227E-6*T**3+74092*T**(-1); 933.47  Y
 -11278.378+188.684153*T-31.748192*T*LN(T)-1.231E+28*T**(-9); 2900.00  N
REF:0 !
$ low T part of next function from REF 156
FUNCTION GHSERCC
 273.00 -988.25091-7.39898691*T+1.76583*T*LN(T)-0.01706952*T**2; 350.00  Y
 -17368.441+170.73*T-24.3*T*LN(T)
 -4.723E-4*T**2+2562600*T**(-1)-2.643E+8*T**(-2)+1.2E+10*T**(-3); 6000.00  N
REF:0 !
FUNCTION GHSERCUS
 273.00 -7770.45775+130.485222*T-24.11239*T*LN(T)
 -0.00265684*T**2+1.29222833E-07*T**3+52477.8*T**(-1); 1357.70  Y
 -13309.7197+183.649837*T-31.38*T*LN(T); 3200.00  N
REF:1 !
FUNCTION GHSERFE
 273.00 +1225.7+124.134*T-23.5143*T*LN(T)-0.00439752*T**2
 -5.89269E-8*T**3+77358.5*T**(-1); 1811.00  Y
 -25383.581+299.31255*T-46*T*LN(T)+2.2960305E+31*T**(-9); 6000.00  N
REF:0 !
FUNCTION GHSERMN
 273.00 -8115.28+130.059*T-23.4582*T*LN(T)
 -7.34768E-3*T**2+69827.1*T**(-1); 1519.00  Y
 -28733.41+312.2648*T-48.0*T*LN(T)+1.656847E+30*T**(-9); 2000.00  N
REF:0 !
$ 1/2N2 gas
FUNCTION GHSERNN
 273.00 -3750.675-9.45425*T-12.7819*T*LN(T)
 -0.00176686*T**2+2.680735E-09*T**3-32374*T**(-1); 950.00  Y
 -7358.85+17.2003*T-16.3699*T*LN(T)
 -6.5107E-04*T**2+3.0097E-8*T**3+563070*T**(-1); 3350.00  Y
 -16392.8+50.26*T-20.4695*T*LN(T)
 +2.39754E-04*T**2-8.3331E-9*T**3+4596375*T**(-1); 6000.00  N
REF:0 !
FUNCTION GHSERNB
 273.00 -8519.353+142.045475*T-26.4711*T*LN(T)
 +0.203475E-3*T**2-0.35011E-6*T**3+93399*T**(-1); 2750.00  Y
 -37669.3+271.720843*T-41.77*T*LN(T)+1.52824E+32*T**(-9); 6000.00  N
REF:0 !
FUNCTION GHSERSI
 273.00 -8162.609+137.236859*T-22.8317533*T*LN(T)
 -1.912904E-3*T**2-0.003552E-6*T**3+176667*T**(-1); 1687.00  Y
 -9457.642+167.271767*T-27.196*T*LN(T)-4.2037E+30*T**(-9); 3600.00  N
REF:0 !
FUNCTION GHSERTI
 273.00 -8059.921+133.615208*T-23.9933*T*LN(T)
 -4.777975E-3*T**2+1.06716E-07*T**3+72636*T**(-1); 900.00  Y
 -7811.815+132.988068*T-23.9887*T*LN(T)
 -4.2033E-3*T**2-9.0876E-08*T**3+42680*T**(-1); 1155.00  Y
 +908.837+66.976538*T-14.9466*T*LN(T)
 -8.1465E-3*T**2+2.02715E-07*T**3-1477660*T**(-1); 1941.00  Y
 -124526.786+638.806871*T-87.2182461*T*LN(T)
 +8.204849E-3*T**2-3.04747E-07*T**3+36699805*T**(-1); 4000.00  N
REF:0 !
FUNCTION GHSERSS
 273.00 -5228.956+55.417762*T-11.007*T*LN(T)
 -0.026529*T**2+7.754333E-06*T**3; 368.30  Y
 -6513.769+94.692922*T-17.941839*T*LN(T)-0.010895125*T**2
 +1.402558E-06*T**3+39910*T**(-1); 1300.00  N
REF:0 !
$
$ ###########################################################
$           Gibbs energy functions other than SER
$ ###########################################################
$
$ bcc
FUNCTION GALBCC
 273.00 +10083-4.813*T+GHSERAL#; 6000.00  N
REF:0 !
FUNCTION GMNBCC
 273.00 -3235.3+127.85*T-23.7*T*LN(T)
 -0.00744271*T**2+60000*T**(-1); 1519.00  Y
 -23188.83+307.7043*T-48*T*LN(T)+1.265152E+30*T**(-9); 2000.00  N
REF:0 !
FUNCTION GSIBCC
 273.00 +47000-22.5*T+GHSERSI#; 6000.00  N
REF:0 !
FUNCTION GTIBCC
 273.00 +6787.856+1.098972*T-1.5835*T*LN(T)
 +4.11413E-3*T**2-0.385519E-6*T**3-65428*T**(-1)+GHSERTI#; 900.00  Y
 +6539.750+1.726111*T-1.5881*T*LN(T)
 +3.539455E-3*T**2-0.187927E-6*T**3-35472*T**(-1)+GHSERTI#; 1155.00  Y
 +5758.548+38.389841*T-7.4305*T*LN(T)
 +9.363570E-3*T**2-1.048055E-6*T**3-525090*T**(-1)+GHSERTI#; 1941.00  Y
 +151010.046-821.233343*T+106.3083366*T*LN(T)
 -30.213169E-3*T**2+1.533611E-6*T**3-35299304*T**(-1)+GHSERTI#; 4000.00  N
REF:0 !
FUNCTION GBFCC
 273.00 +35778.716+94.894864*T-15.6641*T*LN(T)-0.006864515*T**2
 +6.18878E-7*T**3+370843*T**(-1); 1100.00  Y
 +26864.526+172.584744*T-26.6047*T*LN(T)-7.9809E-4*T**2-2.556E-8*T**3
 +1748270*T**(-1); 2348.00  Y
 -6846.418+219.119244*T-31.5957527*T*LN(T)-0.00159488*T**2+1.34719E-7*T**(-3)
 +11205883*T**(-1); 3000.00  N
REF:0 !
$ fcc
FUNCTION GFEFCC
 273.00 -1462.4+8.282*T-1.15*T*LN(T)+6.4E-04*T**2+GHSERFE#; 1811.00  Y
 -27098.266+300.25256*T-46*T*LN(T)+2.78854E+31*T**(-9); 6000.00  N
REF:0 !
FUNCTION GFECEM
 273.00 -10195.860754+690.949887637*T-118.47637*T*LN(T)
 -0.0007*T**2+590527*T**(-1); 6000.00  N
REF:156 !
FUNCTION GMNFCC
 273.00 -3439.3+131.884*T-24.5177*T*LN(T)
 -0.006*T**2+69600*T**(-1); 1519.00  Y
 -26070.1+309.6664*T-48*T*LN(T)+3.86196E+30*T**(-9); 2000.00  N
REF:0 !
FUNCTION GSIFCC
 273.00 +51000-21.8*T+GHSERSI#; 6000.00  N
REF:0 !
FUNCTION GTIFCC
 273.00 +6000-0.1*T+GHSERTI#; 6000.00  N
REF:0 !
$ hcp
FUNCTION GMOHCP
273.00 +3803.698+131.9197*T-23.56414*T*LN(T)
 -3.443396E-3*T**2+0.566283E-6*T**3
 +65812*T**(-1)-0.130927E-9*T**4; 2896.00  Y
 -19006.41+283.559746*T-42.63829*T*LN(T)
 -4849.315E30*T**(-9); 5000.00  N
REF:92 !
FUNCTION GHEXTNB
 273.00 -8519.35+142.048*T-26.4711*T*LN(T)
 +0.203475E-3*T**2-0.350119E-6*T**3+93398.8*T**(-1); 6000.00  N
REF:19 !
FUNCTION GCOM23C6
 273.00 +23*GHSERCO#+6*GHSERCC#+145000+116*T; 6000.00  N
REF:73 !
FUNCTION GCRM23C6
 273.00 -521983+3622.24*T-620.965*T*LN(T)
 -0.126431*T**2; 6000.00  N
REF:11 !
FUNCTION GFEM23C6
 273.00 +7.666667*GFECEM#-1.666667*GHSERCC#+66920-40*T; 6000.00  N
REF:15 !
FUNCTION GMNM23C6
 273.00 -308065+50.966*T+23*GHSERMN#+6*GHSERCC#; 6000.00  N
REF:15 !
FUNCTION GNIM23C6
 273.00 +23*GHSERNI#+6*GHSERCC#+210000-84.71*T; 6000.00  N
REF:11 !
FUNCTION GVM23C6
 273.00 -990367+4330.63*T-728.829*T*LN(T)+5003425*T**(-1); 6000.00  N
REF:15 !
FUNCTION GCRM7C3
 273.00 -201690+1103.128*T-190.177*T*LN(T)-0.0578207*T**2; 6000.00  N
REF:11 !
FUNCTION GCRM3C2
 273.00 -100823.8+530.66989*T-89.6694*T*LN(T)-0.0301188*T**2; 6000.00  N
REF:68 !
FUNCTION ETCFESI
 273.00 +63; 6000.00  N
REF:92 !
FUNCTION GTIN
 273.00 -357905+330.4982*T-52.458723*T*LN(T)-9.2840476E-4*T**2
 +871489.25*T**(-1)-2.4139721E+9*T**(-3); 6000.00  N
REF:16 !
FUNCTION GSSLIQ
 273.00 -4001.549+77.905686*T-15.504*T*LN(T)-1.8629E-2*T**2
 -2.4942E-7*T**3-113945*T**(-1); 388.36  Y
 -5285183.35+118449.601*T-19762.4*T*LN(T)+32.79275*T**2
 -1.0221416667E-2*T**3+264673500*T**(-1); 428.15  Y
 -8174995.226+319914.094*T-57607.3*T*LN(T)+135.3045*T**2
 -5.2997333333E-2*T**3; 432.25  Y
 -219408.801+7758.85593*T-1371.85*T*LN(T)+2.845035*T**2
 -1.013803333E-3*T**3; 453.15  Y
 +92539.872-1336.35027*T+202.958*T*LN(T)-0.2531915*T**2
 +51.8835E-6*T**3-8202200*T**(-1); 717.00  Y
 -6889.972+176.37082*T-32*T*LN(T); 1300.00  N
REF:0 !
FUNCTION GDIG
 273.00 +2*GHSERCU#+GHSERSS#-73851.5-97.82124*T+8.1715*T*LN(T); 3000.00  N
REF:82 !
$FUNCTION GTIC
$ 273.00 -168261+293.73187*T-48.0195*T*LN(T)
$ -0.00272*T**2+819000*T**(-1)-2.03E+9*T**(-3); 6000.00  N
$REF:16 !
FUNCTION GTIC
 273.00 -194244+264.4*T-42.248*T*LN(T)
 -0.0044617*T**2+31263*T**(-1)+6.96E+9*T**(-3); 6000.00  N
REF:88 !
$ Functions for ordered bcc
FUNCTION B2ALNI
 273.00 -152397.88+26.40575*T; 6000.00  N
REF:89 !
FUNCTION LB2ALNI
 273.00 -52440.88+11.30117*T; 6000.00  N
REF:89 !
$ Functions for ordered fcc
FUNCTION UALNI
273.00 -22212.8931+4.39570389*T; 6000.00  N
REF:89 !
FUNCTION U1ALNI
273.00 +0.666666667*UALNI#; 6000.00  N
REF:89 !
FUNCTION U3ALNI
273.00 +1e-8; 6000.00  N
REF:89 !
FUNCTION U4ALNI
273.00 +7203.60609-3.74273030*T; 6000.00  N
REF:89 !
FUNCTION L04ALNI
273.00 +U3ALNI#; 6000.00  N
REF:89 !
FUNCTION L14ALNI
273.00 +U4ALNI#; 6000.00  N
REF:89 !
FUNCTION ALNI3
273.00 +3*U1ALNI#; 6000.00  N
REF:89 !
FUNCTION AL2NI2
273.00 +4*U1ALNI#; 6000.00  N
REF:89 !
FUNCTION AL3NI
273.00 +3*U1ALNI#; 6000.00  N
REF:89 !
$ 
FUNCTION FESIW1  
273.00 +10476.27; 6000.00  N
REF:24 !
FUNCTION LFESIB0   
273.00 -27809+11.62*T; 6000.00  N
REF:24 !
FUNCTION LFESIB1   
273.00 -23088; 6000.00  N
REF:24 !
FUNCTION LFESIB2   
273.00 +3890; 6000.00  N
REF:24 !
$
FUNCTION UNDEF
273.00 +1e-8; 6000.00  N !
$
$*****************************************************************************
$*****************************************************************************
$
$ D) Thermodynamic model parameters for phases
$
$*****************************************************************************
$*****************************************************************************
$
$##################################################################################
$                   THERMODYNAMIC PARAMETERS: FCC_A1
$##################################################################################
$
 TYPE_DEFINITION ' GES A_P_D FCC_A1 MAGNETIC  -3.0    0.28 !
 PHASE FCC_A1  %'  2 1   1 > 
Face-centered cubic Austenite phase with Va on interstitial sublattice; 
V- and/or W-rich MC carbo-nitride phase is denoted "fcc_A1#01" in the MatCalc databases,
with C and N on substitutional sublattice. MC carbo-nitride composition sets can be
defined by the user (syntax see top of database). Typically MC is precipitating on dislocations and/or lath boundaries. 
MC is an important hardening phase in many types of steel. 
>> 6 !
    CONSTITUENT FCC_A1  : AL,FE%,MN,NB,S,SI,TI : C,N,VA% :  !
$-------------------------------------------------------------------
     $ FCC_A1 endmember compounds with VA
$-------------------------------------------------------------------
PARAMETER G(FCC_A1,AL:VA;0) 273.00 +GHSERAL#; 2900.00  N
REF:0 !
PARAMETER G(FCC_A1,FE:VA;0) 273.00 -1462.4+8.282*T-1.15*T*LN(T)
   +0.00064*T**2+GHSERFE#; 1811.00  Y
   -1713.815+0.94001*T+0.4925095E+31*T**(-9)+GHSERFE#; 6000.00  N
REF:0 !
PARAMETER G(FCC_A1,MN:VA;0) 273.00 -3439.3+131.884*T-24.5177*T*LN(T)
   -0.006*T**2+69600*T**(-1); 1519.00  Y
   -26070.1+309.6664*T-48*T*LN(T)+3.86196E+30*T**(-9); 2000.00  N
REF:66 !
PARAMETER G(FCC_A1,NB:VA;0) 273.00 +13500+1.7*T+GHEXTNB#; 5000.00  N
REF:0 !
PARAMETER G(FCC_A1,S:VA;0) 273.00 +105000+GHSERSS#; 6000.00  N
REF:82 !
PARAMETER G(FCC_A1,SI:VA;0) 273.00 +51000-21.8*T+GHSERSI#; 3600.00  N
REF:0 !
PARAMETER G(FCC_A1,TI:VA;0) 273.00 +6000-0.1*T+GHSERTI#; 3000.00  N
REF:0 !
$-------------------------------------------------------------------
     $ FCC_A1 endmember compounds with C
$-------------------------------------------------------------------
PARAMETER G(FCC_A1,AL:C;0) 273.00 +GHSERAL#+GHSERCC#
   +81000; 6000.00  N
REF:155 !
PARAMETER G(FCC_A1,FE:C;0) 273.00 +77207-15.877*T+GFEFCC#+GHSERCC#; 6000.00  N
REF:11 !
PARAMETER G(FCC_A1,MN:C;0) 273.00 +502+15.261*T+GHSERMN#+GHSERCC#; 6000.00  N
REF:15 !
$PARAMETER G(FCC_A1,NB:C;0) 273.00 -156735+284.1689*T-46.34274*T*LN(T)
$   -0.0029287*T**2-1.02788144E+9*T**(-3)+563374*T**(-1); 6000.00  N
$REF:16 !
$PARAMETER G(FCC_A1,NB:C;0) 273.00 -153054+283.912*T-46.34274*T*LN(T)
$   -0.0029287*T**2-1.02788144E+9*T**(-3)+563374*T**(-1); 6000.00  N
$REF:19 !
$PARAMETER G(FCC_A1,NB:C;0) 273.00 -155600+271.98*T-44.816*T*LN(T)
$   -0.00362*T**2+2.917E-10*T**3+449700*T**(-1); 6000.00  N
$REF:113 ! 
PARAMETER G(FCC_A1,NB:C;0) 273.00 -162000+283.912*T-46.34274*T*LN(T)
   -0.0029287*T**2-1.02788144E+9*T**(-3)+563374*T**(-1); 6000.00  N
REF:pov09 !
PARAMETER G(FCC_A1,S:C;0) 273.00 +UNDEF#; 6000.00  N !
PARAMETER G(FCC_A1,SI:C;0) 273.00 +GHSERSI#+GHSERCC#-20510+38.7*T; 6000.00  N
REF:24 !
PARAMETER G(FCC_A1,TI:C;0) 273.00 +GTIC#; 6000.00  N
REF:88 !
$-------------------------------------------------------------------
     $ FCC_A1 endmember compounds with N
$-------------------------------------------------------------------
$ the following parameter is set 0 for reproduction of 
$ published carbonitride simulation (pov)
$PARAMETER G(FCC_A1,AL:N;0) 273.00 +80*T+GHSERAL#+GHSERNN#+UNDEF#; 6000.00  N
$REF:92 !
PARAMETER G(FCC_A1,AL:N;0) 273.00 +1e-8; 6000.00  N
REF:pov09 !
PARAMETER G(FCC_A1,FE:N;0) 273.00 -37460+375.42*T-37.6*T*LN(T)
   +GHSERFE#+GHSERNN#; 6000.00  N
REF:47 !
PARAMETER G(FCC_A1,MN:N;0) 273.00 -75940+292.226*T-50.294*T*LN(T)
   +265051*T**(-1); 2500.00  N
REF:22 !
PARAMETER G(FCC_A1,NB:N;0) 273.00 -227779+120.567*T-4*T*LN(T)
   +GHSERNB#+GHSERNN#; 6000.00  N
REF:16 !
PARAMETER G(FCC_A1,S:N;0) 273.00 +UNDEF#; 6000  N !
PARAMETER G(FCC_A1,TI:N;0) 273.00 +GTIN#; 6000.00  N
REF:16 !
$******************** binary interactions ***************************
$-------------------------------------------------------------------
       $ FCC_A1 binary interactions with VA
$-------------------------------------------------------------------
$PARAMETER L(FCC_A1,AL,FE:VA;0) 273.00 -96053+18.408*T; 6000.00  N
$REF:10 !
$PARAMETER L(FCC_A1,AL,FE:VA;1) 273.00 -31654+19.474*T; 6000.00  N
$REF:10 !
$PARAMETER L(FCC_A1,AL,FE:VA;0) 273.00 -76066.1+18.6758*T; 6000.00  N
$REF:92 !
$PARAMETER L(FCC_A1,AL,FE:VA;1) 273.00 +21167.4+1.3398*T; 6000.00  N
$REF:92 !
PARAMETER L(FCC_A1,AL,FE:VA;0) 273.00 -104700+30.65*T; 6000.00  N
REF:155 !
PARAMETER L(FCC_A1,AL,FE:VA;1) 273.00 +22600; 6000.00  N
REF:155 !
PARAMETER L(FCC_A1,AL,FE:VA;2) 273.00 +29100-13*T; 6000.00  N
REF:155 !
PARAMETER L(FCC_A1,AL,MN:VA;0) 273.00 -69300+25*T; 6000.00  N
REF:12 !
PARAMETER L(FCC_A1,AL,MN:VA;1) 273.00 +8800; 6000.00  N
REF:12 !
PARAMETER L(FCC_A1,AL,NB:VA;0) 273.00 -113500+21.1*T; 6000.00  N
REF:12 !
PARAMETER L(FCC_A1,AL,NB:VA;1) 273.00 +5000; 6000.00  N
REF:12 !
PARAMETER L(FCC_A1,AL,NB:VA;2) 273.00 +10000; 6000.00  N
REF:12 !
$PARAMETER L(FCC_A1,AL,NI:VA;0) 273.00 -154591+9.929*T; 6000.00  N
$REF:12 !
$PARAMETER L(FCC_A1,AL,NI:VA;1) 273.00 +31030-43.888*T; 6000.00  N
$REF:12 !
$PARAMETER L(FCC_A1,AL,NI:VA;0) 273.00 -168292+16*T; 6000.00  N
$REF:90 !
$PARAMETER L(FCC_A1,AL,NI:VA;1) 273.00 +32712; 6000.00  N
$REF:90 !
$PARAMETER L(FCC_A1,AL,NI:VA;2) 273.00 -7998+35*T; 6000.00  N
$REF:90 !
PARAMETER L(FCC_A1,AL,SI:VA;0) 273.00 -3423.91-0.09584*T; 6000.00  N
REF:101 !
PARAMETER L(FCC_A1,AL,TI:VA;0) 273.00 -128970+39*T; 6000.00  N
REF:12 !
PARAMETER L(FCC_A1,AL,TI:VA;1) 273.00 +5000; 6000.00  N
REF:12 !
PARAMETER L(FCC_A1,AL,TI:VA;2) 273.00 +20000; 6000.00  N
REF:12 !
PARAMETER L(FCC_A1,FE,MN:VA;0) 273.00 -7762+3.865*T; 6000.00  N
REF:15 !
PARAMETER L(FCC_A1,FE,MN:VA;1) 273.00 -259; 6000.00  N
REF:15 !
PARAMETER L(FCC_A1,FE,NB:VA;0) 273.00 -2000; 6000.00  N
REF:pov09 !
PARAMETER L(FCC_A1,FE,S:VA;0) 273.00 -108733-18*T; 6000.00  N
REF:82 !
PARAMETER L(FCC_A1,FE,SI:VA;0) 273.00 -125248+41.116*T; 6000.00  N
REF:25 !
PARAMETER L(FCC_A1,FE,SI:VA;1) 273.00 -142707.6; 6000.00  N
REF:25 !
PARAMETER L(FCC_A1,FE,SI:VA;2) 273.00 +89907.3; 6000.00  N
REF:25 !
$PARAMETER L(FCC_A1,FE,TI:VA;0) 273.00 -51625+11*T; 6000.00  N
$REF:16 !
PARAMETER L(FCC_A1,FE,TI:VA;0) 273.00 -51136+10.4*T; 6000.00  N
REF:88 !
PARAMETER L(FCC_A1,FE,TI:VA;1) 273.00 -1950-6*T; 6000.00  N
REF:16 !
PARAMETER L(FCC_A1,FE,TI:VA;2) 273.00 +14875; 6000.00  N
REF:16 !
$PARAMETER L(FCC_A1,MN,SI:VA;0) 273.00 -90155.80; 6000.00  N
$REF:60 !
PARAMETER L(FCC_A1,MN,SI:VA;0) 273.00 -101253; 6000.00  N
REF:150 !
PARAMETER L(FCC_A1,MN,SI:VA;1) 273.00 +17991; 6000.00  N
REF:150 !
PARAMETER L(FCC_A1,MN,TI:VA;0) 273.00 -26200+20*T; 6000.00  N
REF:12 !
PARAMETER L(FCC_A1,NB,SI:VA;0) 273.00 -154000+17*T; 6000.00  N
REF:pov09 !
PARAMETER L(FCC_A1,NB,SI:VA;1) 273.00 -17000; 6000.00  N
REF:pov09 !
PARAMETER L(FCC_A1,NB,SI:VA;2) 273.00 +35000; 6000.00  N
REF:pov09 !
PARAMETER L(FCC_A1,NB,TI:VA;0) 273.00 +13600; 6000.00  N
REF:16 !
$PARAMETER L(FCC_A1,NB,V:VA;0) 273.00 +9080; 6000.00  N
$REF:12 !
PARAMETER L(FCC_A1,SI,TI:VA;0) 273.00 -275629+42.509*T; 6000.00  N
REF:12 !
PARAMETER L(FCC_A1,SI,TI:VA;1) 273.00 +25025-2.002*T; 6000.00  N
REF:12 !
PARAMETER L(FCC_A1,SI,TI:VA;2) 273.00 +83941-6.715*T; 6000.00  N
REF:12 !
PARAMETER L(FCC_A1,TI,S:VA;0) 273.00 +UNDEF#; 6000.00  N !
$-------------------------------------------------------------------
       $ FCC_A1 binary interactions with C
$-------------------------------------------------------------------
PARAMETER L(FCC_A1,AL,FE:C;0) 273.00 -104000+80*T; 6000.00  N
REF:155 !
PARAMETER L(FCC_A1,AL,FE:C;1) 273.00 +81000; 6000.00  N
REF:155 !
PARAMETER L(FCC_A1,AL,FE:C;2) 273.00 +1e-8; 6000.00  N
REF:155 !
PARAMETER L(FCC_A1,AL,FE:C,VA;0) 273.00 +1e-8; 6000.00  N
REF:pov11 !
PARAMETER L(FCC_A1,AL,FE:C,VA;1) 273.00 +1e-8; 6000.00  N
REF:pov11 !
PARAMETER L(FCC_A1,FE,MN:C;0) 273.00 +34052-23.467*T; 6000.00  N
REF:15 !
PARAMETER L(FCC_A1,FE,SI:C;0) 273.00 +226100-34.25*T; 6000.00  N
REF:25 !
PARAMETER L(FCC_A1,FE,SI:C;1) 273.00 -202400; 6000.00  N
REF:25 !
$PARAMETER L(FCC_A1,MO,TI:C;0) 273.00 +32845-27.218*T; 6000.00  N
$REF:17 !
$PARAMETER L(FCC_A1,MO,V:C;0) 273.00 -28000; 6000.00  N
$REF:38 !
$PARAMETER L(FCC_A1,MO,V:C;0) 273.00 -64380+60*T; 6000.00  N
$REF:34 !
PARAMETER L(FCC_A1,NB,TI:C;0) 273.00 -33979; 6000.00  N
REF:16 !
PARAMETER L(FCC_A1,TI,S:C;0) 273.00 +UNDEF#; 6000.00  N !
$-------------------------------------------------------------------
       $ FCC_A1 binary interactions with N
$-------------------------------------------------------------------   
PARAMETER L(FCC_A1,FE,MN:N;0) 273.00 +53968-38.102*T; 6000.00  N
REF:22 !
PARAMETER L(FCC_A1,FE,MN:N;1) 273.00 -28787; 6000.00  N
REF:22 !
$PARAMETER L(FCC_A1,NB,TI:N;0) 273.00 +1E-8; 6000.00  N
$REF:16 !
PARAMETER L(FCC_A1,NB,TI:N;0) 273.00 +10000; 6000.00  N
REF:88 !
$-------------------------------------------------------------------
       $ FCC_A1 binary interactions with C,VA
$-------------------------------------------------------------------
PARAMETER L(FCC_A1,AL:C,VA;0) 273.00 -80000+8*T; 6000.00  N
REF:155 !
PARAMETER L(FCC_A1,FE:C,VA;0) 273.00 -34671; 6000.00  N
REF:11 !
PARAMETER L(FCC_A1,MN:C,VA;0) 273.00 -43433; 6000.00  N
REF:15 !
$PARAMETER L(FCC_A1,NB:C,VA;0) 273.00 -94050+22.6993*T; 6000.00  N
$REF:16 !
$PARAMETER L(FCC_A1,NB:C,VA;0) 273.00 -95006+18.92*T; 6000.00  N
$REF:19 !
PARAMETER L(FCC_A1,NB:C,VA;0) 273.00 -83000+20*T; 6000.00  N
REF:pov09 !
$PARAMETER L(FCC_A1,NB:C,VA;2) 273.00 -65000+17.4391*T; 6000.00  N
$REF:16 !
PARAMETER L(FCC_A1,NB:C,VA;2) 273.00 -61342+25.207*T; 6000.00  N
REF:19 !
$PARAMETER L(FCC_A1,TI:C,VA;0) 273.00 -52702-4.6*T; 6000.00  N
$REF:16 !
$PARAMETER L(FCC_A1,TI:C,VA;1) 273.00 -121367+31.5*T; 6000.00  N
$REF:16 !
PARAMETER L(FCC_A1,TI:C,VA;0) 273.00 -40219.8-18.25*T; 6000.00  N
REF:88 !
PARAMETER L(FCC_A1,TI:C,VA;1) 273.00 -108521+12.735*T; 6000.00  N
REF:88 !
$
PARAMETER L(FCC_A1,AL,MN:C,VA;0) 273.00 -50000; 6000.00  N
REF:155 !
PARAMETER L(FCC_A1,FE,NB:C,VA;0) 273.00 -40000; 6000.00  N
REF:113 !
PARAMETER L(FCC_A1,FE,TI:C,VA;0) 273.00 -180000; 6000.00  N
REF:16 !
PARAMETER L(FCC_A1,FE,TI:C,VA;1) 273.00 +318559+39.74*T; 6000.00  N
REF:88 !
PARAMETER L(FCC_A1,FE,TI:C,VA;2) 273.00 -318559-39.74*T; 6000.00  N
REF:88 !
PARAMETER L(FCC_A1,NB,TI:C,VA;0) 273.00 +97661; 6000.00  N
REF:16 !
$-------------------------------------------------------------------
       $ FCC_A1 binary interactions with N,VA
$-------------------------------------------------------------------
PARAMETER L(FCC_A1,AL:N,VA;0) 273.00 +1E-8; 6000.00  N
REF:pov09 !
PARAMETER L(FCC_A1,FE:N,VA;0) 273.00 -26150; 6000.00  N
REF:22 !
PARAMETER L(FCC_A1,MN:N,VA;0) 273.00 -69698+11.5845*T; 6000.00  N
REF:22 !
PARAMETER L(FCC_A1,NB:N,VA;0) 273.00 -65218; 6000.00  N
REF:16 !
PARAMETER L(FCC_A1,TI:N,VA;0) 273.00 -42704; 6000.00  N
REF:16 !
PARAMETER L(FCC_A1,TI:N,VA;1) 273.00 -13989; 6000.00  N
REF:16 !
$
PARAMETER L(FCC_A1,NB,TI:N,VA;0) 273.00 -50000; 6000.00  N
REF:16 !
$-------------------------------------------------------------------
       $ FCC_A1 binary interactions with C,N
$-------------------------------------------------------------------
PARAMETER L(FCC_A1,NB:C,N;0) 273.00 +12.5922*T; 6000.00  N
REF:16 !
$PARAMETER L(FCC_A1,TI:C,N;0) 273.00 -54176; 6000.00  N
$REF:16 !
PARAMETER L(FCC_A1,TI:C,N;0) 273.00 -72712+30.95*T; 6000.00  N
REF:103 !
$
PARAMETER L(FCC_A1,NB,TI:C,N;0) 273.00 +150000; 6000.00  N
REF:88 !
$******************** ternary interactions ***************************
$-------------------------------------------------------------------
       $ FCC_A1 ternary interactions with VA
$-------------------------------------------------------------------
PARAMETER L(FCC_A1,AL,FE,MN:VA;0) 273.00 +1e-8; 6000.00  N
REF:155 !
PARAMETER L(FCC_A1,AL,FE,MN:VA;1) 273.00 +1e-8; 6000.00  N
REF:155 !
PARAMETER L(FCC_A1,AL,FE,MN:VA;2) 273.00 +1e-8; 6000.00  N
REF:155 !
$PARAMETER L(FCC_A1,FE,MN,S:VA;0) 273.00 -249000+13*T; 6000.00  N
$REF:12 !
PARAMETER L(FCC_A1,FE,MN,SI:VA;0) 273.00 -56655-55.613*T; 6000.00  N
REF:53 !
PARAMETER L(FCC_A1,FE,S,SI:VA;0) 273.00 -60000; 6000.00  N
REF:12 !
$-------------------------------------------------------------------
       $ FCC_A1 ternary interactions with C
$-------------------------------------------------------------------
PARAMETER L(FCC_A1,AL,FE,MN:C;0) 273.00 -679200+400*T; 6000.00  N
REF:155 !
$-------------------------------------------------------------------
     $ FCC_A1 ternary interactions with C,N,VA
$-------------------------------------------------------------------
PARAMETER L(FCC_A1,NB:C,N,VA;0) 273.00 +1E-7; 6000.00  N
REF:16 !
PARAMETER L(FCC_A1,NB:C,N,VA;1) 273.00 +1E-7; 6000.00  N
REF:16 !
PARAMETER L(FCC_A1,NB:C,N,VA;2) 273.00 -312985; 6000.00  N
REF:16 !
$PARAMETER L(FCC_A1,TI:C,N,VA;0) 273.00 -160000; 6000.00  N
$REF:16 !
PARAMETER L(FCC_A1,TI:C,N,VA;0) 273.00 -170000; 6000.00  N
REF:103 !
$-------------------------------------------------------------------
    $ FCC_A1 magnetic contribution
$-------------------------------------------------------------------
PARAMETER TC(FCC_A1,FE:VA;0) 273.00 -201; 6000.00  N
REF:20 !
PARAMETER BMAGN(FCC_A1,FE:VA;0) 273.00 -2.1; 6000.00  N
REF:20 !
PARAMETER TC(FCC_A1,FE,MN:VA;0) 273.00 -2282; 6000.00  N
REF:92 !
PARAMETER TC(FCC_A1,FE,MN:VA;1) 273.00 -2068; 6000.00  N
REF:92 !
PARAMETER BMAGN(FCC_A1,FE,MN:VA;0)  273.00 +1e-8; 6000.00  N
REF:92 !
PARAMETER TC(FCC_A1,FE,MN,SI:VA;0) 273.00 +13854; 6000.00  N
REF:53 !
PARAMETER TC(FCC_A1,FE:C;0) 273.00 -201; 6000.00  N
REF:11 !
PARAMETER BMAGN(FCC_A1,FE:C;0) 273.00 -2.1; 6000.00  N
REF:11 !
PARAMETER TC(FCC_A1,MN:VA;0) 273.00 -1620; 2000.00  N
REF:0 !
PARAMETER BMAGN(FCC_A1,MN:VA;0) 273.00 -1.86; 2000.00  N
REF:0 !
$
$##################################################################################
                  $ THERMODYNAMIC PARAMETERS: BCC_A2  
$##################################################################################
$
 TYPE_DEFINITION & GES A_P_D BCC_A2 MAGNETIC  -1.0    0.4 !
 PHASE BCC_A2  %&  2 1   3 > 
Body-centered cubic Ferrite phase. 
>> 6 !
    CONSTITUENT BCC_A2  : AL,FE%,MN,NB,S,SI,TI : C,N,VA% :  !
$-------------------------------------------------------------------
     $ BCC_A2 endmember compounds with VA
$-------------------------------------------------------------------
PARAMETER G(BCC_A2,AL:VA;0) 273.00 +10083-4.813*T+GHSERAL#; 2900.00  N
REF:0 !
PARAMETER G(BCC_A2,FE:VA;0) 273.00 +GHSERFE#; 6000.00  N
REF:0 !
PARAMETER G(BCC_A2,MN:VA;0) 273.00 +GMNBCC#; 6000.00  N
REF:66 !
PARAMETER G(BCC_A2,NB:VA;0) 273.00 +GHSERNB#; 6000.00  N
REF:0 !
$PARAMETER G(BCC_A2,S:VA;0) 273.00 +31000+32*T+GHSERSS#; 6000.00  N
$REF:0 !
PARAMETER G(BCC_A2,S:VA;0) 273.00 +105000+GHSERSS#; 6000.00  N
REF:82 !
PARAMETER G(BCC_A2,SI:VA;0) 273.00 +47000-22.5*T+GHSERSI#; 3600.00  N
REF:0 !
PARAMETER G(BCC_A2,TI:VA;0) 273.00 +GTIBCC#; 6000.00  N
REF:0 !
$-------------------------------------------------------------------
     $ BCC_A2 endmember compounds with C
$-------------------------------------------------------------------
PARAMETER G(BCC_A2,AL:C;0) 273.00 +GHSERAL#+3*GHSERCC#
  +100000+80*T; 6000.0  N
REF:155 !
PARAMETER G(BCC_A2,FE:C;0) 273.00 +322050+75.667*T+GHSERFE#
   +3*GHSERCC#; 6000.00  N
REF:11 !
PARAMETER G(BCC_A2,MN:C;0) 273.00 +10000+30*T+GHSERMN#+3*GHSERCC#; 6000.00  N
REF:15 !
PARAMETER G(BCC_A2,NB:C;0) 273.00 +520879-70.807*T+GHSERNB#+3*GHSERCC#; 6000.00  N
REF:19 !
PARAMETER G(BCC_A2,SI:C;0) 273.00 +369050-98.167*T+GHSERSI#+3*GHSERCC#; 6000.00  N
REF:24 !
PARAMETER G(BCC_A2,TI:C;0) 273.00 +2*GHSERCC#+GTIC#+600000; 4000.00  N
REF:16 !
$-------------------------------------------------------------------
     $ BCC_A2 endmember compounds with N
$-------------------------------------------------------------------
PARAMETER G(BCC_A2,AL:N;0) 273.00 +23000+10*T+GHSERAL#+3*GHSERNN#; 6000.00  N
REF:92 !
PARAMETER G(BCC_A2,FE:N;0) 273.00 +93562+165.07*T+GHSERFE#+3*GHSERNN#; 6000.00  N
REF:22 !
PARAMETER G(BCC_A2,MN:N;0) 273.00 -55600+606.648*T
  -100.41*T*LN(T)+844897*T**(-1); 2500.00  N
REF:22 !
PARAMETER G(BCC_A2,NB:N;0) 273.00 -207283+110.085*T+GHSERNB#+3*GHSERNN#; 6000.00  N
REF:16 !
PARAMETER G(BCC_A2,S:N;0) 273.00 +UNDEF#; 6000.00  N !
PARAMETER G(BCC_A2,TI:N;0) 273.00 +2604202+118.04*T+GTIN#+2*GHSERNN#; 6000.00  N
REF:16 !
$******************** binary interactions ***************************
$-------------------------------------------------------------------
       $ BCC_A2 binary interactions with VA
$-------------------------------------------------------------------
$PARAMETER L(BCC_A2,AL,FE:VA;0) 273.00 -115713+26.604*T; 6000.00  N
$REF:10 !
$PARAMETER L(BCC_A2,AL,FE:VA;1) 273.00 -31729.0+19.421*T; 6000.00  N
$REF:10 !
PARAMETER L(BCC_A2,AL,FE:VA;0) 273.00 -122960+31.9888*T; 6000.00  N
REF:92 !
PARAMETER L(BCC_A2,AL,FE:VA;1) 273.00 +3089.2; 6000.00  N
REF:92 !
PARAMETER L(BCC_A2,AL,MN:VA;0) 273.00 -120077+52.851*T; 6000.00  N
REF:12 !
PARAMETER L(BCC_A2,AL,MN:VA;1) 273.00 -40652+29.276*T; 6000.00  N
REF:12 !
PARAMETER L(BCC_A2,AL,NB:VA;0) 273.00 -104050+30*T; 6000.00  N
REF:12 !
PARAMETER L(BCC_A2,AL,NB:VA;1) 273.00 +9140-4*T; 6000.00  N
REF:12 !
PARAMETER L(BCC_A2,AL,NB:VA;2) 273.00 +12000; 6000.00  N
REF:12 !
$PARAMETER L(BCC_A2,AL,NI:VA;0) 273.00 -154591+9.929*T; 6000.00  N
$REF:12 !
PARAMETER L(BCC_A2,AL,SI:VA;0) 273.00 -3432+0.204*T; 6000.00  N
REF:pov09 !
PARAMETER L(BCC_A2,AL,TI:VA;0) 273.00 -128500+39*T; 6000.00  N
REF:12 !
PARAMETER L(BCC_A2,AL,TI:VA;1) 273.00 +6000; 6000.00  N
REF:12 !
PARAMETER L(BCC_A2,AL,TI:VA;2) 273.00 +21200; 6000.00  N
REF:12 !
PARAMETER L(BCC_A2,FE,MN:VA;0) 273.00 -2759+1.237*T; 6000.00  N
REF:15 !
PARAMETER L(BCC_A2,FE,NB:VA;0) 273.00 -4400+6.333*T; 6000.00  N
REF:113 !
PARAMETER L(BCC_A2,FE,S:VA;0) 273.00 -119675-18.7201*T; 6000.00  N
REF:82 !
PARAMETER L(BCC_A2,FE,SI:VA;0) 273.00 +4*LFESIB0#-4*FESIW1#; 6000.00  N
REF:24 !
PARAMETER L(BCC_A2,FE,SI:VA;1) 273.00 +4*LFESIB1#; 6000.00  N
REF:24 !
PARAMETER L(BCC_A2,FE,SI:VA;2) 273.00 +16*LFESIB2#; 6000.00  N
REF:24 !
PARAMETER L(BCC_A2,FE,TI:VA;0) 273.00 -59098+11.5*T; 6000.00  N
REF:16 !
PARAMETER L(BCC_A2,FE,TI:VA;1) 273.00 -1796+1*T; 6000.00  N
REF:16 !
PARAMETER L(BCC_A2,FE,TI:VA;2) 273.00 +5602+3.5*T; 6000.00  N
REF:16 !
PARAMETER L(BCC_A2,MN,S:VA;0) 273.00 -249000+13*T; 6000.00  N
REF:81 !
PARAMETER L(BCC_A2,MN,SI:VA;0) 273.00 -72446.85; 6000.00  N
REF:60 !
PARAMETER L(BCC_A2,MN,TI:VA;0) 273.00 -23200+20*T; 6000.00  N
REF:12 !
PARAMETER L(BCC_A2,MN,TI:VA;1) 273.00 -1000; 6000.00  N
REF:12 !
$PARAMETER L(BCC_A2,NB,SI:VA;0) 273.00 -41907; 6000.00  N
$REF:12 !
PARAMETER L(BCC_A2,NB,SI:VA;0) 273.00 -154000+17*T; 6000.00  N
REF:128 !
PARAMETER L(BCC_A2,NB,SI:VA;1) 273.00 -17000; 6000.00  N
REF:128 !
PARAMETER L(BCC_A2,NB,SI:VA;2) 273.00 +35000; 6000.00  N
REF:128 !
PARAMETER L(BCC_A2,NB,TI:VA;0) 273.00 +14000; 6000.00  N
REF:16 !
$PARAMETER L(BCC_A2,NB,V:VA;0) 273.00 +9080; 6000.00  N
$REF:42 !
PARAMETER L(BCC_A2,SI,TI:VA;0) 273.00 -275629+42.509*T; 6000.00  N
REF:12 !
PARAMETER L(BCC_A2,SI,TI:VA;1) 273.00 +25025-2.002*T; 6000.00  N
REF:12 !
PARAMETER L(BCC_A2,SI,TI:VA;2) 273.00 +83941-6.715*T; 6000.00  N
REF:12 !
$PARAMETER L(BCC_A2,SI,V:VA;0) 273.00 -164505+30.1*T; 6000.00  N
$REF:12 !
$PARAMETER L(BCC_A2,SI,V:VA;1) 273.00 +37000; 6000.00  N
$REF:12 !
$PARAMETER L(BCC_A2,SI,V:VA;2) 273.00 +20000; 6000.00  N
$REF:12 !
$-------------------------------------------------------------------
       $ BCC_A2 binary interactions with B
$-------------------------------------------------------------------
$
$-------------------------------------------------------------------
       $ BCC_A2 binary interactions with C
$-------------------------------------------------------------------
PARAMETER L(BCC_A2,AL,FE:C;0) 273.00 +1e-8; 6000.00  N
REF:155 !
PARAMETER L(BCC_A2,AL,FE:C;1) 273.00 +1e-8; 6000.00  N
REF:155 !
PARAMETER L(BCC_A2,FE,MN:C;0) 273.00 +34052-23.467*T; 6000.00  N
REF:15 !
PARAMETER L(BCC_A2,FE,SI:C;0) 273.00 +1000000-100*T; 6000.00  N
REF:25 !
PARAMETER L(BCC_A2,FE,SI:C;1) 273.00 -900000; 6000.00  N
REF:25 !
$-------------------------------------------------------------------
       $ BCC_A2 binary interactions with C,VA
$-------------------------------------------------------------------
PARAMETER L(BCC_A2,AL:C,VA;0) 273.00 +130000+14*T; 6000.00  N
REF:155 !
PARAMETER L(BCC_A2,FE:C,VA;0) 273.00 -190*T; 6000.00  N
REF:11 !
PARAMETER L(BCC_A2,NB:C,VA;0) 273.00 -588143; 6000.00  N
REF:19 !
$PARAMETER L(BCC_A2,TI:C,VA;0) 273.00 -881180+45.5*T; 6000.00  N
$REF:16 !
PARAMETER L(BCC_A2,TI:C,VA;0) 273.00 -957000+75*T; 6000.00  N
REF:pov09 !
$-------------------------------------------------------------------
       $ BCC_A2 binary interactions with N,VA
$-------------------------------------------------------------------
PARAMETER L(BCC_A2,MN:N,VA;0) 273.00 -185000; 6000.00  N
REF:22 !
PARAMETER L(BCC_A2,NB:N,VA;0) 273.00 -357277+129.474*T; 6000.00  N
REF:16 !
PARAMETER L(BCC_A2,TI:N,VA;0) 273.00 -3215338; 6000.00  N
REF:16 !
$-------------------------------------------------------------------
       $ BCC_A2 binary interactions with C,N
$-------------------------------------------------------------------
PARAMETER L(BCC_A2,TI:C,N;0) 273.00 -11540+20*T; 6000.00  N
REF:103 !
$******************** ternary interactions ***************************
$-------------------------------------------------------------------
       $ BCC_A2 ternary interactions with VA
$-------------------------------------------------------------------
$PARAMETER L(BCC_A2,FE,MN,S:VA;0) 273.00 -249000+13*T; 6000.00  N
$REF:12 !
PARAMETER L(BCC_A2,FE,MN,SI:VA;0) 273.00 -97474; 6000.00  N
REF:53 !
$PARAMETER L(BCC_A2,FE,S,SI:VA;0) 273.00 -60000; 6000.00  N
$REF:12 !
$-------------------------------------------------------------------
       $ BCC_A2 ternary interactions with C
$-------------------------------------------------------------------
$
$-------------------------------------------------------------------
     $ BCC_A2 ternary interactions with C,N,VA
$-------------------------------------------------------------------
$
$-------------------------------------------------------------------
    $ BCC_A2 magnetic contribution
$-------------------------------------------------------------------
PARAMETER TC(BCC_A2,FE:VA;0) 273.00 +1043; 6000.00  N
REF:0 !
PARAMETER BMAGN(BCC_A2,FE:VA;0) 273.00 +2.22; 6000.00  N
REF:0 !
PARAMETER TC(BCC_A2,MN:VA;0) 273.00 -580; 2000.00  N
REF:0 !
PARAMETER BMAGN(BCC_A2,MN:VA;0) 273.00 -0.27; 2000.00  N
REF:0 !
$PARAMETER TC(BCC_A2,AL,FE:VA;0) 273.00 -384.796; 6000.00  N
$REF:10 !
$PARAMETER TC(BCC_A2,AL,FE:VA;1) 273.00 -1525.117; 6000.00  N
$REF:10 !
$PARAMETER TC(BCC_A2,AL,FE:VA;0) 273.00 -437.95; 6000.00  N
$REF:155 !
$PARAMETER TC(BCC_A2,AL,FE:VA;1) 273.00 -1719.7; 6000.00  N
$REF:155 !
PARAMETER TC(BCC_A2,AL,FE:VA;1) 273.00 +504; 6000.00  N
REF:92 !
$PARAMETER BMAGN(BCC_A2,CO,FE:VA;0) 273.00 +2.4127; 6000.00  N
$REF:74 !
$PARAMETER BMAGN(BCC_A2,CO,FE:VA;1) 273.00 +0.2418; 6000.00  N
$REF:74 !
PARAMETER TC(BCC_A2,FE,SI:VA;1) 273.00 +8*ETCFESI#; 6000.00  N
REF:24 !
PARAMETER TC(BCC_A2,FE:C;0) 273.00 +1043; 6000.00  N
REF:11 !
PARAMETER BMAGN(BCC_A2,FE:C;0) 273.00 +2.22; 6000.00  N
REF:11 !
PARAMETER TC(BCC_A2,FE,MN:VA;0) 273.00 +123; 6000.00  N
REF:92 !
PARAMETER TC(BCC_A2,FE:N;0) 273.00 +1043; 6000.00  N
REF:22 !
PARAMETER BMAGN(BCC_A2,FE:N;0) 273.00 +2.22; 6000.00  N
REF:22 !
$------------------------------------------------------------------- 
$ BCC_A2 treatment of martensite
$-------------------------------------------------------------------

PARAMETER IS(BCC_A2,*:C;0) 298.15 -757222+1515.5*T-0.7583*T**2; 1000.00 N
REF: koze10!
$
$
$##################################################################################
$                   THERMODYNAMIC PARAMETERS: CEMENTITE
$##################################################################################
$
 TYPE_DEFINITION M GES A_P_D CEMENTITE MAGNETIC  -3.0    0.28 !
 PHASE CEMENTITE  %M  2 3   1 > 
(Fe,M)C3; orthorhombic. Unit cell consists of four formula units.
In particular Cr and Mn can dissolve into cementite
in large quantities. W, V, Mo with limited solubilities. 
>> 5 !
    CONSTITUENT CEMENTITE  : AL,FE%,MN,NB,SI : C%,N :  !
PARAMETER G(CEMENTITE,AL:C;0) 273.00 +3*GHSERAL#+GHSERCC#+250000; 6000.00  N
REF:koze !
PARAMETER G(CEMENTITE,FE:C;0) 273.00 +GFECEM#; 6000.00  N
REF:11 !
PARAMETER G(CEMENTITE,MN:C;0) 273.00 -40379+3.524*T+3*GHSERMN#+GHSERCC#; 6000.00  N
REF:15 !
PARAMETER G(CEMENTITE,NB:C;0) 273.00 +3*GHSERNB#+GHSERCC#-86000; 6000.00  N
REF:19 !
PARAMETER G(CEMENTITE,SI:C;0) 273.00 +3*GHSERSI#+GHSERCC#+250000; 6000.00  N
REF:35 !
PARAMETER G(CEMENTITE,FE:N;0) 273.00 -9230+99.334*T+3*GHSERFE#+0.5*GHSERNN#; 6000.00  N
REF:26 !

$----------------------Interaction parameters----------------------
PARAMETER L(CEMENTITE,FE,MN:C;0) 273.00 +10434-14.281*T; 6000.00  N
REF:15 !
PARAMETER L(CEMENTITE,FE,NB:C;0) 273.00 +1E-8; 6000.00  N
REF:12 !
PARAMETER L(CEMENTITE,FE,SI:C;0) 273.00 +1E-8; 6000.00  N
REF:24 !
$
$******************** magnetic contributions ***************************
$
PARAMETER TC(CEMENTITE,FE:C;0) 273.00 +485; 6000.00  N
REF:156 !
PARAMETER BMAGN(CEMENTITE,FE:C;0) 273.00 +1.008; 6000.00  N
REF:156 !
$
$
$##################################################################################
$                   THERMODYNAMIC PARAMETERS: ALN
$##################################################################################
$
 PHASE ALN  %  2 1   1 > 
AlN phase description based on assessed solubility product, 
specifically designed for applications to thermokinetic precipitation simulations 
in microalloyed steels. 
>> 4 !
    CONSTITUENT ALN  : AL : N :  !
PARAMETER G(ALN,AL:N;0) 273.00 -262982+63*T+GHSERAL#+GHSERNN#; 6000.00  N
REF:Kozeschnik/Radis 2008 !
$
$##################################################################################
$                   THERMODYNAMIC PARAMETERS: MNS_Q
$##################################################################################
$
 PHASE MNS_Q %  2 1   1 > 
Mn-rich relevant Fe,Mn-sulfide precipitates in low Carbon steels.
Interactions between MnS_Q and Cu2S precipitates are important.  
>> 2 !
    CONSTITUENT MNS_Q  : FE,MN% : S :  !
PARAMETER G(MNS_Q,FE:S;0) 273.00 -70100-201.349*T+24.2116*T*LN(T)
   -0.003402*T**2+GHSERFE#+GHSERSS#; 6000.00  N
REF:81 !
PARAMETER G(MNS_Q,MN:S;0) 273.00 -182867-368.385*T+48.2648*T*LN(T)
   -0.01153*T**2+GHSERMN#+GHSERSS#; 6000.00  N
REF:81 !
PARAMETER L(MNS_Q,FE,MN:S;0) 273.00 +8500; 6000.00  N
REF:81 !
PARAMETER L(MNS_Q,FE,MN:S;1) 273.00 +5500; 6000.00  N
REF:81 !
$

File: mc_al_v2.029.tdb (part 2 of 7)
 
PARAMETER G(FCC_A1,NI:VA;0) 273.00 +GHSERNI#; 3000.00  N
REF:0 !
PARAMETER G(FCC_A1,SI:VA;0) 273.00 +51000-21.8*T+GHSERSI#; 3600.00  N
REF:0 !
PARAMETER G(FCC_A1,TI:VA;0) 273.00 +6000-0.1*T+GHSERTI#; 3000.00  N
REF:0 !
PARAMETER G(FCC_A1,ZN:VA;0) 273.00 +2969.82-1.56968*T+GHSERZN#; 6000.00  N
REF:0 !
PARAMETER G(FCC_A1,ZR:VA;0) 273.00 +7600.00-0.9*T+GHSERZR#; 6000.00  N
REF:0 !
$
$--------------------------------------
$ FCC_A1, binary interaction parameters
$--------------------------------------
$
PARAMETER L(FCC_A1,AL,CR:VA;0) 273.00 -49516.6+7.3288*T; 6000.00  N
REF:68 !
PARAMETER L(FCC_A1,AL,CU:VA;0) 273.00 -53520+2*T; 6000.00  N
REF:49 !
PARAMETER L(FCC_A1,AL,CU:VA;1) 273.00 +38590-2*T; 6000.00  N
REF:49 !
PARAMETER L(FCC_A1,AL,CU:VA;2) 273.00 +1170; 6000.00  N
REF:49 !
PARAMETER L(FCC_A1,AL,CU:VA;3) 273.00 +1e-8; 6000.00  N
REF:49 !
PARAMETER L(FCC_A1,AL,FE:VA;0) 273.00 -76066.1+18.6758*T; 6000.00  N
REF:31 !
PARAMETER L(FCC_A1,AL,FE:VA;1) 273.00 +21167.4+1.3398*T; 6000.00  N
REF:31 !
PARAMETER L(FCC_A1,AL,MG:VA;0) 273.00 +1*LDF0ALMG#; 6000.00  N
REF:85 !
PARAMETER L(FCC_A1,AL,MG:VA;1) 273.00 +1*LDF1ALMG#; 6000.00  N
REF:85 !
PARAMETER L(FCC_A1,AL,MG:VA;2) 273.00 +1*LDF2ALMG#; 6000.00  N
REF:85 !
PARAMETER L(FCC_A1,AL,MN:VA;0) 273.00 -69300+25.0000*T; 6000.00  N
REF:31 !
PARAMETER L(FCC_A1,AL,MN:VA;1) 273.00 +8800.0; 6000.00  N
REF:31 !
PARAMETER L(FCC_A1,AL,NI:VA;0) 273.00 -162407.750+16.212965*T; 6000.00  N
REF:28 !
PARAMETER L(FCC_A1,AL,NI:VA;1) 273.00 +73417.798-34.914*T; 6000.00  N
REF:28 !
PARAMETER L(FCC_A1,AL,NI:VA;2) 273.00 +33471.014-9.837*T; 6000.00  N
REF:28 !
PARAMETER L(FCC_A1,AL,NI:VA;3) 273.00 -30758.010+10.253*T; 6000.00  N
REF:28 !
PARAMETER L(FCC_A1,AL,SI:VA;0) 273.00 +1*LDF0ALSI#; 6000.00  N
REF:85 !
PARAMETER L(FCC_A1,AL,SI:VA;1) 273.00 +1*LDF1ALSI#; 6000.00  N
REF:37 !
PARAMETER L(FCC_A1,AL,SI:VA;2) 273.00 +1*LDF2ALSI#; 6000.00  N
REF:37 !
PARAMETER L(FCC_A1,AL,TI:VA;0) 273.00 -119185+40.723*T; 6000.00  N
REF:77 !
PARAMETER L(FCC_A1,AL,ZN:VA;0) 273.00 +7297.48+0.47512*T; 6000.00  N
REF:31 !
PARAMETER L(FCC_A1,AL,ZN:VA;1) 273.00 +6612.88-4.59110*T; 6000.00  N
REF:31 !
PARAMETER L(FCC_A1,AL,ZN:VA;2) 273.00 -3097.19+3.30635*T; 6000.00  N
REF:31 !
PARAMETER L(FCC_A1,AL,ZR:VA;0) 273.00 -120000+30*T; 6000.00  N
REF:31 !
PARAMETER L(FCC_A1,AL,ZR:VA;1) 273.00 -10000; 6000.00  N
REF:31 !
PARAMETER L(FCC_A1,AL,ZR:VA;2) 273.00 +15000; 6000.00  N
REF:31 !
PARAMETER L(FCC_A1,CR,CU:VA;0) 273.00 +67800+6*T; 6000.00  N
REF:TURCH !
PARAMETER L(FCC_A1,CR,FE:VA;0) 273.00 +10833-7.477*T; 6000.00  N
REF:3 !
PARAMETER L(FCC_A1,CR,FE:VA;1) 273.00 +1410; 6000.00  N
REF:3 !
PARAMETER L(FCC_A1,CR,MG:VA;0) 273.00 +80*T; 6000.00  N
REF:31 !
PARAMETER L(FCC_A1,CR,MN:VA;0) 273.00 -19088+17.5423*T; 6000.00  N
REF:8 !
PARAMETER L(FCC_A1,CR,NI:VA;0) 273.00 +8030-12.8801*T; 6000.00  N
REF:3 !
PARAMETER L(FCC_A1,CR,NI:VA;1) 273.00 +33080-16.0362*T; 6000.00  N
REF:3 !     
PARAMETER L(FCC_A1,CR,SI:VA;0) 273.00 -122850+9.85457*T; 6000.00  N 
REF:17 !
PARAMETER L(FCC_A1,CR,SI:VA;1) 273.00 -49502+13.76967*T; 6000.00  N
REF:17 !
PARAMETER L(FCC_A1,CR,TI:VA;0) 273.00 +66300.0-27.70*T; 6000.00  N
REF:31 !
PARAMETER L(FCC_A1,CR,ZN:VA;0) 273.00 +80*T; 6000.00  N
REF:31 !
PARAMETER L(FCC_A1,CR,ZR:VA;0) 273.00 +20000.00; 6000.00  N
REF:31 !
PARAMETER L(FCC_A1,CU,FE:VA;0) 273.00 +48885.74-11.51*T; 6000.00  N
REF:24 !
PARAMETER L(FCC_A1,CU,FE:VA;1) 273.00 +12687.16-8.01*T; 6000.00  N
REF:24 !
PARAMETER L(FCC_A1,CU,FE:VA;2) 273.00 +4054.11; 6000.00  N
REF:24 !
PARAMETER L(FCC_A1,CU,MG:VA;0) 273.00 -22279.28+5.868*T; 6000.00  N
REF:49 !
PARAMETER L(FCC_A1,CU,MN:VA;0) 273.00 +20235.508-13.2437*T; 6000.00  N
REF:26 !
PARAMETER L(FCC_A1,CU,MN:VA;1) 273.00 -12154.853+2.9399*T; 6000.00  N
REF:26 !
PARAMETER L(FCC_A1,CU,MN:VA;2) 273.00 +1037.56; 6000.00  N
REF:26 !
PARAMETER L(FCC_A1,CU,NI:VA;0)  273.00 +8047.72+3.42217*T; 6000.00  N
REF:31 !
PARAMETER L(FCC_A1,CU,NI:VA;1)  273.00 -2041.3+.99714*T; 6000.00  N
REF:31 !
PARAMETER L(FCC_A1,CU,SI:VA;0) 273.00 -34105.96-1.908*T; 6000.00  N
REF:31 !
PARAMETER L(FCC_A1,CU,ZN:VA;0) 273.00 -42803.75+10.02258*T; 6000.00  N
REF:31 !
PARAMETER L(FCC_A1,CU,ZN:VA;1) 273.00 +2936.39-3.05323*T; 6000.00  N
REF:31 !
PARAMETER L(FCC_A1,CU,ZN:VA;2) 273.00 +9034.20-5.39314*T; 6000.00  N
REF:31 !
PARAMETER L(FCC_A1,CU,ZR:VA;0) 273.00 +2233.0; 6000.00  N
REF:31 !
PARAMETER L(FCC_A1,FE,MG:VA;0) 273.00 +65200.0; 6000.00  N
REF:31 !
PARAMETER L(FCC_A1,FE,MN:VA;0) 273.00 -7762+3.86*T; 6000.00  N
REF:6 !
PARAMETER L(FCC_A1,FE,MN:VA;1) 273.00 -259; 6000.00  N
REF:6 !
PARAMETER L(FCC_A1,FE,NI:VA;0) 273.00 -12054.355+3.27413*T; 6000.00  N
REF:7 ! 
PARAMETER L(FCC_A1,FE,NI:VA;1) 273.00 +11082.1315-4.45077*T; 6000.00  N
REF:7 !
PARAMETER L(FCC_A1,FE,NI:VA;2) 273.00 -725.805174; 6000.00  N
REF:7 !
PARAMETER L(FCC_A1,FE,SI:VA;0) 273.00 -125247.7+41.166*T; 6000.00  N
REF:11 !
PARAMETER L(FCC_A1,FE,SI:VA;1) 273.00 -142707.6; 6000.00  N
REF:11 ! 
PARAMETER L(FCC_A1,FE,SI:VA;2) 273.00 +89907.3; 6000.00  N
REF:11 !
PARAMETER L(FCC_A1,FE,TI:VA;0) 273.00 -51136+10.4*T; 6000.00  N
REF:74 !
PARAMETER L(FCC_A1,FE,TI:VA;1) 273.00 -1950-6*T; 6000.00  N
REF:71 !  
PARAMETER L(FCC_A1,FE,TI:VA;2) 273.00 +14875; 6000.00  N
REF:71 !
PARAMETER L(FCC_A1,FE,ZN:VA;0) 273.00 +6935+4.212*T; 6000.00  N
REF:57 !
PARAMETER L(FCC_A1,FE,ZN:VA;1) 273.00 +691; 6000.00  N
REF:57 !
PARAMETER L(FCC_A1,FE,ZR:VA;0) 273.00 -16847.9-3.5611*T; 6000.00  N
REF:guo2008 !
PARAMETER G(FCC_A1,MG,MN:VA;0) 273.00 +70000.0; 6000.00  N
REF:31 !
PARAMETER L(FCC_A1,MG,NI:VA;0) 273.00 +50000; 6000.00  N
REF:46 !  
PARAMETER L(FCC_A1,MG,SI:VA;0) 273.00 +1*LDF0SIMG#; 6000.00  N
REF:85 !
PARAMETER L(FCC_A1,MG,SI:VA;1) 273.00 +1*LDF1SIMG#; 6000.00  N
REF:31 !
PARAMETER L(FCC_A1,MG,SI:VA;2) 273.00 +1*LDF2SIMG#; 6000.00  N
REF:31 !
PARAMETER L(FCC_A1,MG,ZN:VA;0) 273.00 -3056.82+5.63801*T; 6000.0  N
REF:31 !
PARAMETER L(FCC_A1,MG,ZN:VA;1) 273.00 -3127.26+5.65563*T; 6000.0  N
REF:31 !
PARAMETER L(FCC_A1,MG,ZR:VA;0) 273.00 +42063.55+1.01789*T; 6000.00  N
REF:31 !
PARAMETER L(FCC_A1,MG,ZR:VA;1) 273.00 -2885.9; 6000.00  N
REF:31 !
PARAMETER L(FCC_A1,MN,NI:VA;0) 273.00 -58173+10.5*T; 6000.00  N
REF:9 !
PARAMETER L(FCC_A1,MN,NI:VA;1) 273.00 +6300; 6000.00  N
REF:9 !
PARAMETER L(FCC_A1,MN,SI:VA;0) 273.00 -95600+2.94097*T; 6000.00  N
REF:31 !
PARAMETER L(FCC_A1,MN,SI:VA;1) 273.00 -7500; 6000.00  N
REF:31 !
PARAMETER L(FCC_A1,MN,TI:VA;0) 273.00 -26200+20*T; 6000.00  N
REF:4 !
PARAMETER L(FCC_A1,MN,ZN:VA;0)  273.00  -9200; 6000.00  N
REF:13 !
PARAMETER L(FCC_A1,MN,ZR:VA;0) 273.00 +20000.0; 6000.00  N
REF:31 !
PARAMETER L(FCC_A1,NI,SI:VA;0) 273.00 -200600+33.45*T; 6000.00  N
REF:14 ! 
PARAMETER L(FCC_A1,NI,SI:VA;1) 273.00 -92460+12.78*T; 6000.00  N
REF:14 !
PARAMETER L(FCC_A1,NI,TI:VA;0) 273.00 -154607.8+35.05609*T; 6000.00  N 
REF:72 ! 
PARAMETER L(FCC_A1,SI,TI:VA;0) 273.00 -275629+42.509*T; 6000.00  N
REF:4 !
PARAMETER L(FCC_A1,SI,TI:VA;1) 273.00 +25025-2.002*T; 6000.00  N
REF:4 ! 
PARAMETER L(FCC_A1,SI,TI:VA;2) 273.00 +83941-6.715*T; 6000.00  N
REF:4 !
PARAMETER L(FCC_A1,SI,ZN:VA;0) 273.00 +80*T; 6000.00  N
REF:31 !
PARAMETER L(FCC_A1,SI,ZR:VA;0) 273.00 +80*T; 6000.00  N
REF:31 !
$
$--------------------------------------
$ FCC_A1, ternary interaction parameters 
$--------------------------------------
$
PARAMETER L(FCC_A1,AL,CR,CU:VA;0) 273.00 +1e-6; 6000.00  N
REF:pov12 !
PARAMETER L(FCC_A1,AL,CR,MG:VA;0) 273.00 +1e-6; 6000.00  N
REF:pov12 !
PARAMETER L(FCC_A1,AL,CR,MN:VA;0) 273.00 -50000; 6000.00  N
REF:pov14 !
PARAMETER L(FCC_A1,AL,CR,MN:VA;1) 273.00 +50000; 6000.00  N
REF:pov14 !
PARAMETER L(FCC_A1,AL,CR,MN:VA;2) 273.00 +1e-8; 6000.00  N
REF:pov14 !
PARAMETER L(FCC_A1,AL,CR,NI:VA;0) 273.00 +30300; 6000.00  N
REF:30 !
PARAMETER L(FCC_A1,AL,CR,SI:VA;0) 273.00 +680751.6; 6000.00  N
REF:69 !
PARAMETER L(FCC_A1,AL,CU,MG:VA;0) 273.00 +60000; 6000.00  N
REF:49 !
PARAMETER L(FCC_A1,AL,CU,MG:VA;1) 273.00 +1e-8; 6000.00  N
REF:49 !
PARAMETER L(FCC_A1,AL,CU,MG:VA;2) 273.00 +1e-8; 6000.00  N
REF:49 !
PARAMETER L(FCC_A1,AL,CU,MN:VA;0) 273.00 +15000; 6000.00  N
REF:pov14 !
PARAMETER L(FCC_A1,AL,CU,MN:VA;1) 273.00 +50000; 6000.00  N
REF:pov14 !
PARAMETER L(FCC_A1,AL,CU,MN:VA;2) 273.00 +15000; 6000.00  N
REF:pov14 !
PARAMETER L(FCC_A1,AL,CU,SI:VA;0) 273.00 +1e-8; 6000.00  N
REF:56 !
PARAMETER L(FCC_A1,AL,CU,SI:VA;1) 273.00 +158203.819; 6000.00  N
REF:56 !
PARAMETER L(FCC_A1,AL,CU,SI:VA;2) 273.00 +1e-8; 6000.00  N
REF:56 !
PARAMETER L(FCC_A1,AL,CU,ZN:VA;0) 273.00 +7.2990788E+04; 6000.00  N
REF:31 !
PARAMETER L(FCC_A1,AL,CU,ZN:VA;1) 273.00 +1.6799927E+04; 6000.00  N
REF:31 !
PARAMETER L(FCC_A1,AL,CU,ZN:VA;2) 273.00 +5.9580949E+04; 6000.00  N
REF:31 !
PARAMETER L(FCC_A1,AL,FE,MN:VA;0) 273.00 +0.0001; 6000.00  N
REF:31 !
PARAMETER L(FCC_A1,AL,FE,MN:VA;1) 273.00 -63652; 6000.00  N
REF:31 !
PARAMETER L(FCC_A1,AL,FE,MN:VA;2) 273.00 -26753; 6000.00  N
REF:31 !
PARAMETER L(FCC_A1,AL,FE,NI:VA;0) 273.00 +1e-8; 6000.00  N
REF:33 !
PARAMETER L(FCC_A1,AL,FE,NI:VA;1) 273.00 -77900; 6000.00  N
REF:33 !
PARAMETER L(FCC_A1,AL,FE,NI:VA;2) 273.00 +58000; 6000.00  N
REF:33 !
PARAMETER L(FCC_A1,AL,FE,SI:VA;0) 273.00 +1E-10; 6000.00  N
REF:31 !
PARAMETER L(FCC_A1,CR,CU,FE:VA;0) 273.00 +1E-7; 6000.00  N
REF:TURCH !
PARAMETER L(FCC_A1,CR,CU,FE:VA;1) 273.00 +1e-7; 6000.00  N
REF:TURCH !
PARAMETER L(FCC_A1,CR,CU,FE:VA;2) 273.00 -29976+24.982*T; 6000.00  N
REF:TURCH !
PARAMETER L(FCC_A1,CR,FE,MN:VA;0) 273.00 +6715-10.393*T; 6000.00  N
REF:8 ! 
PARAMETER L(FCC_A1,CR,FE,NI:VA;0) 273.00 +10000-10*T; 6000.00  N
REF:5 !
PARAMETER L(FCC_A1,CR,FE,NI:VA;1) 273.00 -6500; 6000.00  N
REF:5 !
PARAMETER L(FCC_A1,CR,FE,NI:VA;2) 273.00 +48000; 6000.00  N
REF:5 !
PARAMETER L(FCC_A1,CR,FE,SI:VA;0) 273.00 -77000; 6000.00  N
REF:pov09 !
PARAMETER L(FCC_A1,CR,FE,TI:VA;0) 273.00 +1E-7; 6000.00  N
REF:9 !
PARAMETER L(FCC_A1,CU,FE,MN:VA;0) 273.00 -60000+105*T; 6000.00  N
REF:27 !
PARAMETER L(FCC_A1,CU,FE,MN:VA;1) 273.00 -121140+89*T; 6000.00  N
REF:27 !
PARAMETER L(FCC_A1,CU,FE,MN:VA;2) 273.00 -160467+112*T; 6000.00  N
REF:27 !
PARAMETER L(FCC_A1,CU,FE,NI:VA;0) 273.00 -73272+30.9*T; 6000.00  N
REF:4 !   
PARAMETER L(FCC_A1,CU,MN,SI:VA;0) 273.00 +72832.78-74.84*T; 6000.00  N
REF:79 !   
PARAMETER L(FCC_A1,FE,MN,SI:VA;0) 273.00 -56655-55.613*T; 6000.00  N
REF:18 !
PARAMETER L(FCC_A1,FE,NI,SI:VA;0) 273.00 -40000; 6000.00  N
REF:12 ! 
PARAMETER L(FCC_A1,FE,NI,SI:VA;1) 273.00 -80000; 6000.00  N
REF:12 ! 
PARAMETER L(FCC_A1,FE,NI,SI:VA;2) 273.00 +1E-7; 6000.00  N
REF:12 !
PARAMETER L(FCC_A1,FE,NI,TI:VA;0) 273.00 +1E-7; 6000.00  N
REF:4 !
$
$--------------------------------------
$ FCC_A1, quaternary interaction parameters 
$--------------------------------------
$
PARAMETER L(FCC_A1,AL,CU,MG,NI:VA;0) 273.00 -50000; 6000.00  N 
REF:43 !
PARAMETER L(FCC_A1,AL,CU,MG,ZN:VA;0) 273.00 -15000; 6000.00  N 
REF:43 !
$
$--------------------------------------
$ FCC_A1, magnetic contribution
$--------------------------------------
$
PARAMETER TC(FCC_A1,CR:VA;0) 273.00 -1109; 6000.00  N
REF:3 !
PARAMETER BMAGN(FCC_A1,CR:VA;0) 273.00 -2.46; 6000.00  N
REF:3 !
PARAMETER TC(FCC_A1,CR,NI:VA;0) 273.00 -3605; 6000.00  N
REF:3 !
PARAMETER BMAGN(FCC_A1,CR,NI:VA;0) 273.00 -1.91; 6000.00  N
REF:3 !
PARAMETER TC(FCC_A1,CU,NI:VA;0) 273.00 -935.5; 6000.00  N
REF:31 !
PARAMETER TC(FCC_A1,CU,NI:VA;1) 273.00 -594.9; 6000.00  N
REF:31 !
PARAMETER BMAGN(FCC_A1,CU,NI:VA;0) 273.00 +0.52; 6000.00  N
REF:31 !
PARAMETER BMAGN(FCC_A1,CU,NI:VA;1) 273.00 -0.7316; 6000.00  N 
REF:31 !
PARAMETER BMAGN(FCC_A1,CU,NI:VA;2) 273.00 -0.3174; 6000.00  N
REF:31 !
PARAMETER TC(FCC_A1,FE:VA;0) 273.00 -201; 6000.00  N  
REF:8 ! 
PARAMETER BMAGN(FCC_A1,FE:VA;0) 273.00 -2.1; 6000.00  N 
REF:8 !
PARAMETER TC(FCC_A1,FE,MN:VA;0) 273.00 -2282; 6000.00  N
REF:31 !
PARAMETER TC(FCC_A1,FE,MN:VA;1) 273.00 -2068; 6000.00  N
REF:31 !
PARAMETER TC(FCC_A1,FE,NI:VA;0) 273.00 +2133; 6000.00  N
REF:7 !
PARAMETER TC(FCC_A1,FE,NI:VA;1) 273.00 -682; 6000.00  N
REF:7 !
PARAMETER BMAGN(FCC_A1,FE,NI:VA;0) 273.00 +9.55; 6000.00  N
REF:7 !
PARAMETER BMAGN(FCC_A1,FE,NI:VA;1) 273.00 +7.23; 6000.00  N
REF:7 !
PARAMETER BMAGN(FCC_A1,FE,NI:VA;2) 273.00 +5.93; 6000.00  N
REF:7 !
PARAMETER BMAGN(FCC_A1,FE,NI:VA;3) 273.00 +6.18; 6000.00  N
REF:7 !
PARAMETER TC(FCC_A1,FE,MN,SI:VA;0) 273.00 +13854; 6000.00  N
REF:18 !
PARAMETER TC(FCC_A1,MN:VA;0) 273.00 +540; 2000.00  N
REF:0 !
PARAMETER BMAGN(FCC_A1,MN:VA;0) 273.00 +0.62; 2000.00  N
REF:0 !
PARAMETER TC(FCC_A1,NI:VA;0) 273.00 +633; 6000.00  N
REF:0 !
PARAMETER BMAGN(FCC_A1,NI:VA;0) 273.00 +0.52; 6000.00  N
REF:0 !
$
 PHASE FCCAL  %  2 1   1 !
    CONSTITUENT FCCAL  : AL : VA :  !
PARAMETER G(FCCAL,AL:VA;0) 273.00 GHSERAL#; 3600.00  N
REF:0 !
$
 PHASE FCCMG  %  2 1   1 !
    CONSTITUENT FCCMG  : MG : VA :  !
PARAMETER G(FCCMG,MG:VA;0) 273.00 +2600-0.90*T+GHSERMG#; 6000.00  N
REF:0 !
$
 PHASE FCCSI  %  2 1   1 !
    CONSTITUENT FCCSI  : SI : VA :  !
PARAMETER G(FCCSI,SI:VA;0) 273.00 +51000-21.8*T+GHSERSI#; 3600.00  N
REF:0 !
$
$###########################################################################
$                   THERMODYNAMIC DATA:   B C C _ A 2
$###########################################################################
$
 TYPE_DEFINITION & GES A_P_D BCC_A2 MAGNETIC  -1.0    0.4 !
 PHASE BCC_A2  %&  2 1   3 !
    CONSTITUENT BCC_A2  : AL,CR,CU,FE%,MG,MN,NI,SI,TI,ZN,ZR : VA :  !
$
$--------------------------------------
$ BCC_A2, elementary parameters
$--------------------------------------
$   
PARAMETER G(BCC_A2,AL:VA;0) 273.00 +10083-4.813*T+GHSERAL#; 2900.00  N
REF:0 !
PARAMETER G(BCC_A2,CR:VA;0) 273.00 +GHSERCR#; 6000.00  N
REF:0 !
PARAMETER G(BCC_A2,CU:VA;0) 273.00 +4017-1.255*T+GHSERCU#; 3200.00  N
REF:0 !
PARAMETER G(BCC_A2,FE:VA;0) 273.00 +GHSERFE#; 6000.00  N
REF:0 !
PARAMETER G(BCC_A2,MG:VA;0) 273.00 +3100.00-2.1*T+GHSERMG#; 6000.00  N
REF:0 !
PARAMETER G(BCC_A2,MN:VA;0) 273.00 +GMNBCC#; 6000.00  N
REF:22 !
PARAMETER G(BCC_A2,NI:VA;0) 273.00 +8715.084-3.556*T+GHSERNI#; 3000.00  N
REF:0 !
PARAMETER G(BCC_A2,SI:VA;0) 273.00 +47000-22.5*T+GHSERSI#; 3600.00  N
REF:0 !
PARAMETER G(BCC_A2,TI:VA;0) 273.00 +GTIBCC#; 6000.00  N
REF:0 !
PARAMETER G(BCC_A2,ZN:VA;0) 273.00 +GZNBCC#; 6000.00  N
REF:0 !
PARAMETER G(BCC_A2,ZR:VA;0) 273.00 +GZRBCC#; 6000.00  N
REF:0 !
$--------------------------------------
$ BCC_A2, binary interaction parameters
$--------------------------------------
$
PARAMETER L(BCC_A2,AL,CR:VA;0) 273.00 -58257.5+8.4407*T; 6000.00  N
REF:68 !
PARAMETER L(BCC_A2,AL,CU:VA;0) 273.00 -73083+4.81*T; 6000.00  N
REF:78 !
PARAMETER L(BCC_A2,AL,CU:VA;1) 273.00 +48345-7.216*T; 6000.00  N
REF:78 !
PARAMETER L(BCC_A2,AL,FE:VA;0) 273.00 -122960+31.9888*T; 6000.00  N
REF:33 !   
PARAMETER L(BCC_A2,AL,FE:VA;1) 273.00 +3089.2; 6000.00  N
REF:33 !
PARAMETER L(BCC_A2,AL,MG:VA;0) 273.00 +4971-3.5*T; 6000  N
REF:61 !
PARAMETER L(BCC_A2,AL,MG:VA;1) 273.00 +900+.423*T; 6000  N
REF:61 !
PARAMETER L(BCC_A2,AL,MG:VA;2) 273.00 +950; 6000  N
REF:61 !
PARAMETER L(BCC_A2,AL,MN:VA;0) 273.00 -120077+52.851*T; 6000.00  N
REF:31 !
PARAMETER L(BCC_A2,AL,MN:VA;1) 273.00 -40652+29.2764*T; 6000.00  N
REF:31 !
PARAMETER L(BCC_A2,AL,NI:VA;0) 273.00 -80000; 6000.00  N
REF:pov09 !
PARAMETER L(BCC_A2,AL,SI:VA;0) 273.00 -3423.91-0.09584*T; 6000.00  N
REF:pov09 !
PARAMETER L(BCC_A2,AL,TI:VA;0) 273.00 -132903+39.961*T; 6000.00  N
REF:77 !
PARAMETER L(BCC_A2,AL,TI:VA;1) 273.00 +4890; 6000.00  N
REF:77 !
PARAMETER L(BCC_A2,AL,TI:VA;2) 273.00 +400; 6000.00  N
REF:77 !
PARAMETER L(BCC_A2,AL,ZN:VA;0) 273.00 +1e-8; 6000.00  N
REF:31 !
PARAMETER L(BCC_A2,AL,ZR:VA;0) 273.00 -132000+30*T; 6000.00  N
REF:83 !
PARAMETER L(BCC_A2,AL,ZR:VA;1) 273.00 -25000; 6000.00  N
REF:83 !
PARAMETER L(BCC_A2,AL,ZR:VA;2) 273.00 +15000; 6000.00  N
REF:31 !
PARAMETER L(BCC_A2,CR,CU:VA;0) 273.00 +77107.48; 6000.00  N
REF:16 !
PARAMETER L(BCC_A2,CR,FE:VA;0) 273.00 +20500-9.68*T; 6000.00  N
REF:3 !
PARAMETER L(BCC_A2,CR,MG:VA;0) 273.00 +80*T; 6000.00  N
REF:31 !
PARAMETER L(BCC_A2,CR,MN:VA;0) 273.00 -20328+18.7339*T; 6000.00  N
REF:8 !
PARAMETER L(BCC_A2,CR,MN:VA;1) 273.00 -9162+4.4183*T; 6000.00  N
REF:8 !
PARAMETER L(BCC_A2,CR,NI:VA;0) 273.00 +17170-11.8199*T; 6000.00  N
REF:3 !
PARAMETER L(BCC_A2,CR,NI:VA;1) 273.00 +34418-11.8577*T; 6000.00  N
REF:3 !      
PARAMETER L(BCC_A2,CR,SI:VA;0) 273.00 -77309.9324+13.58981*T; 6000.00  N
REF:82 !
PARAMETER L(BCC_A2,CR,SI:VA;1) 273.00 -53247.5616+13.58981*T; 6000.00  N
REF:82 !
PARAMETER L(BCC_A2,CR,TI:VA;0) 273.00 +19100; 6000.00  N
REF:4 !
PARAMETER L(BCC_A2,CR,TI:VA;1) 273.00 +5500; 6000.00  N
REF:4 !
PARAMETER L(BCC_A2,CR,TI:VA;2) 273.00 +1750; 6000.00  N
REF:4 !
PARAMETER L(BCC_A2,CR,ZN:VA;0) 273.00 +80*T; 6000.00  N
REF:31 !
PARAMETER L(BCC_A2,CR,ZR:VA;0) 273.00 +16555.47+4.92028*T; 6000.00  N
REF:31 !
PARAMETER L(BCC_A2,CR,ZR:VA;1) 273.00 +11365.57; 6000.00  N
REF:31 !
PARAMETER L(BCC_A2,CU,FE:VA;0) 273.00 +40146.22-4.91*T; 6000.00  N
REF:24 !
PARAMETER L(BCC_A2,CU,MN:VA;0) 273.00 +18366.034-16.2210*T; 6000.00  N
REF:26 !
PARAMETER L(BCC_A2,CU,MN:VA;1) 273.00 -12667.53; 6000.00  N
REF:26 !
PARAMETER L(BCC_A2,CU,NI:VA;0) 273.00 +8047.72+3.42217*T; 6000.00  N
REF:31 !
PARAMETER L(BCC_A2,CU,NI:VA;1) 273.00 -2041.3+.99714*T; 6000.00  N
REF:31 !
PARAMETER L(BCC_A2,CU,SI:VA;0) 273.00 -21740+3.9*T; 6000.00  N
REF:31 !
PARAMETER L(BCC_A2,CU,SI:VA;1) 273.00 -40000-4.39*T; 6000.00  N
REF:31 !
PARAMETER L(BCC_A2,CU,SI:VA;2) 273.00 -100; 6000.00  N
REF:31 !
PARAMETER L(BCC_A2,CU,ZN:VA;0) 273.00 -51595.88+13.064*T; 6000.00  N
REF:31 !
PARAMETER L(BCC_A2,CU,ZN:VA;1) 273.00 +7562.12-6.45432*T; 6000.00  N
REF:31 !
PARAMETER L(BCC_A2,CU,ZN:VA;2) 273.00 +30743.74-29.915*T; 6000.00  N
REF:31 !
PARAMETER L(BCC_A2,CU,ZR:VA;0) 273.00 -7381.13; 6000.00  N
REF:31 !
PARAMETER L(BCC_A2,FE,MG:VA;0) 273.00 +65700.0; 6000.00  N
REF:31 !
PARAMETER L(BCC_A2,FE,MN:VA;0) 273.00 -2759+1.237*T; 6000.00  N
REF:6 ! 
PARAMETER L(BCC_A2,FE,NI:VA;0) 273.00 -956.63-1.28726*T; 6000.00  N
REF:7 !   
PARAMETER L(BCC_A2,FE,NI:VA;1) 273.00 +1789.03-1.92912*T; 6000.00  N
REF:7 !
PARAMETER L(BCC_A2,FE,SI:VA;0) 273.00 -111236+46.48*T; 6000.00  N
REF:37 !
PARAMETER L(BCC_A2,FE,SI:VA;1) 273.00 +92352; 6000.00  N
REF:37 !
PARAMETER L(BCC_A2,FE,SI:VA;2) 273.00 +62240; 6000.00  N
REF:37 !
PARAMETER L(BCC_A2,FE,TI:VA;0) 273.00 -59098+11.5*T; 6000.00  N
REF:71 !
PARAMETER L(BCC_A2,FE,TI:VA;1) 273.00 -1796+1*T; 6000.00  N   
REF:71 !
PARAMETER L(BCC_A2,FE,TI:VA;2) 273.00 +5602+3.5*T; 6000.00  N
REF:71 !
PARAMETER L(BCC_A2,FE,ZN:VA;0) 273.00 -10494+18.299*T; 6000.00  N
REF:57 !
PARAMETER L(BCC_A2,FE,ZN:VA;1) 273.00 +15513-12.608*T; 6000.00  N
REF:57 !
PARAMETER L(BCC_A2,FE,ZR:VA;0) 273.00 -29828.6+6.7520*T; 6000.00  N
REF:guo2008 !
PARAMETER L(BCC_A2,FE,ZR:VA;1) 273.00 -8461.5+6.4694*T; 6000.00  N
REF:guo2008 !
PARAMETER L(BCC_A2,MG,MN:VA;0) 273.00 +70000.0; 6000.00  N
REF:31 !
PARAMETER L(BCC_A2,MG,NI:VA;0) 273.00 +50000; 6000.00  N
REF:43 !
PARAMETER L(BCC_A2,MG,SI:VA;0) 273.00 +1E-10; 6000.00  N
REF:31 !
PARAMETER L(BCC_A2,MG,ZN:VA;0) 273.00 -10000; 6000.00  N
REF:31 !
PARAMETER L(BCC_A2,MG,ZR:VA;0) 273.00 +5720.44+50.11642*T; 6000.00  N
REF:31 !
PARAMETER L(BCC_A2,MN,NI:VA;0) 273.00 -51785+3.5*T; 6000.00  N
REF:9 !  
PARAMETER L(BCC_A2,MN,NI:VA;1) 273.00 +6600; 6000.00  N
REF:9 !
PARAMETER L(BCC_A2,MN,SI:VA;0) 273.00 -89620.7+2.94097*T; 6000.00  N
REF:31 !
PARAMETER L(BCC_A2,MN,SI:VA;1) 273.00 -7500; 6000.00  N
REF:31 !
PARAMETER L(BCC_A2,MN,TI:VA;0) 273.00 -23200+20*T; 6000.00  N
REF:4 !
PARAMETER L(BCC_A2,MN,TI:VA;1) 273.00 -1000; 6000.00  N
REF:4 !
PARAMETER L(BCC_A2,MN,ZN:VA;0)  273.00  -8200-0.75*T; 6000.00  N
REF:13 !
PARAMETER L(BCC_A2,MN,ZR:VA;0) 273.00 -2135.3475-.13258*T; 6000.00  N
REF:31 !
PARAMETER L(BCC_A2,MN,ZR:VA;1) 273.00 -4084.; 6000.00 N 
REF:31 !
PARAMETER L(BCC_A2,NI,SI:VA;0) 273.00 -205320+39.31*T; 6000.00  N 
REF:12 !
PARAMETER L(BCC_A2,NI,SI:VA;1) 273.00 -81520; 6000.00  N
REF:12 !
PARAMETER L(BCC_A2,NI,TI:VA;0) 273.00 -58087.2; 6000.00  N
REF:72 !
PARAMETER L(BCC_A2,SI,TI:VA;0) 273.00 -275629+42.509*T; 6000.00  N
REF:4 !
PARAMETER L(BCC_A2,SI,TI:VA;1) 273.00 +25025-2.002*T; 6000.00  N
REF:4 !
PARAMETER L(BCC_A2,SI,TI:VA;2) 273.00 +83941-6.715*T; 6000.00  N
REF:4 !
PARAMETER L(BCC_A2,SI,ZN:VA;0) 273.00 +80*T; 6000.00  N
REF:31 !
PARAMETER L(BCC_A2,SI,ZR:VA;0) 273.00 +80*T; 6000.00  N
REF:31 !
$
$-------------------------------------
$ BCC_A2, ternary interaction parameters
$--------------------------------------
$
PARAMETER L(BCC_A2,AL,CR,NI:VA;0) 273.00 +42500; 6000.00 N
REF:30 !
PARAMETER L(BCC_A2,AL,CR,SI:VA;0) 273.00 +630000; 6000.00 N
REF:69 !
PARAMETER L(BCC_A2,AL,CR,SI:VA;1) 273.00 +127000+21*T; 6000.00 N
REF:69 !
PARAMETER L(BCC_A2,AL,CR,SI:VA;2) 273.00 +1e-8; 6000.00 N
REF:69 !
PARAMETER L(BCC_A2,AL,CU,FE:VA;0) 273.00 -150000; 6000.00  N
REF:pov14 !
PARAMETER L(BCC_A2,AL,CU,FE:VA;1) 273.00 +25000; 6000.00  N
REF:pov14 !
PARAMETER L(BCC_A2,AL,CU,FE:VA;2) 273.00 -100000; 6000.00  N
REF:pov14 !
PARAMETER L(BCC_A2,AL,CU,MN:VA;0) 273.00 -450000+350*T; 6000.00  N
REF:pov14 !
PARAMETER L(BCC_A2,AL,CU,MN:VA;1) 273.00 +90000+30*T; 6000.00  N
REF:pov14 !
PARAMETER L(BCC_A2,AL,CU,MN:VA;2) 273.00 +30000; 6000.00  N
REF:pov14 !
PARAMETER L(BCC_A2,AL,CU,SI:VA;0) 273.00 +1e-8; 6000.00  N
REF:56 !
PARAMETER L(BCC_A2,AL,CU,SI:VA;1) 273.00 +163000+30*T; 6000.00  N
REF:56 !
PARAMETER L(BCC_A2,AL,CU,SI:VA;2) 273.00 +1e-8; 6000.00  N
REF:56 !
PARAMETER L(BCC_A2,AL,CU,ZN:VA;0) 273.00 -3.00E+04; 6000.00  N
REF:31 !
PARAMETER L(BCC_A2,AL,CU,ZN:VA;1)  273.00 -1.00E+04; 6000.00  N
REF:31 !
PARAMETER L(BCC_A2,AL,CU,ZN:VA;2) 273.00 -1.00E+04; 6000.00  N
REF:31 !
PARAMETER L(BCC_A2,AL,FE,NI:VA;0) 273.00 -110700+34*T; 6000.00  N
REF:33 !
PARAMETER L(BCC_A2,AL,FE,NI:VA;1) 273.00 -27000-1.1*T; 6000.00  N
REF:33 !
PARAMETER L(BCC_A2,AL,FE,NI:VA;2) 273.00 -204500+107*T; 6000.00  N
REF:33 !
PARAMETER L(BCC_A2,AL,FE,ZR:VA;0) 273.00 +1e-8; 6000.00  N
REF:guo2008 !
PARAMETER L(BCC_A2,AL,FE,ZR:VA;1) 273.00 +70000; 6000.00  N
REF:guo2008 !
PARAMETER L(BCC_A2,AL,FE,ZR:VA;2) 273.00 +1e-8; 6000.00  N
REF:guo2008 !
PARAMETER L(BCC_A2,CR,CU,FE:VA;0) 273.00 +28629-41.552*T; 6000.00  N
REF:TURCH !
PARAMETER L(BCC_A2,CR,CU,FE:VA;1) 273.00 +1e-7; 6000.00  N
REF:TURCH !
PARAMETER L(BCC_A2,CR,CU,FE:VA;2) 273.00 +28629-41.552*T; 6000.00  N
REF:TURCH !
PARAMETER L(BCC_A2,CR,CU,ZR:VA;0) 273.00 +80496.80; 6000.00  N
REF:31 !
PARAMETER L(BCC_A2,CR,CU,ZR:VA;1) 273.00 +80496.80; 6000.00  N
REF:31 !
PARAMETER L(BCC_A2,CR,CU,ZR:VA;2) 273.00 +42042.76; 6000.00  N
REF:31 !
PARAMETER L(BCC_A2,CR,FE,MN:VA;0) 273.00 -5996; 6000.00  N
REF:8 !
PARAMETER L(BCC_A2,CR,FE,NI:VA;0) 273.00 +6000+10*T; 6000.00  N
REF:5 !
PARAMETER L(BCC_A2,CR,FE,NI:VA;1) 273.00 -18500+10*T; 6000.00  N
REF:5 !
PARAMETER L(BCC_A2,CR,FE,NI:VA;2) 273.00 -27000+10*T; 6000.00  N
REF:5 !
PARAMETER L(BCC_A2,CR,FE,SI:VA;0) 273.00 -54000; 6000.00  N
REF:15 !
PARAMETER L(BCC_A2,CR,FE,TI:VA;0) 273.00 +1E-7; 6000.00  N
REF:4 !
PARAMETER L(BCC_A2,CU,FE,MN:VA;0) 273.00 +20000+1.15*T; 6000.00  N
REF:27 !
PARAMETER L(BCC_A2,CU,FE,MN:VA;1) 273.00 +20000+1.15*T; 6000.00  N
REF:27 !
PARAMETER L(BCC_A2,CU,FE,MN:VA;2) 273.00 +20000+1.15*T; 6000.00  N
REF:27 !
PARAMETER L(BCC_A2,CU,FE,NI:VA;0) 273.00 +1E-7; 6000.00  N
REF:4 !
PARAMETER L(BCC_A2,FE,MN,SI:VA;0) 273.00 -97474; 6000.00  N
REF:18 !
PARAMETER L(BCC_A2,FE,NI,SI:VA;0) 273.00 -57000; 6000.00  N
REF:12 !
PARAMETER L(BCC_A2,FE,NI,SI:VA;1) 273.00 -70000; 6000.00  N
REF:12 !
PARAMETER L(BCC_A2,FE,NI,SI:VA;2) 273.00 +1E-10; 6000.00 N
REF:12 !
$
$--------------------------------------
$ BCC_A2, magnetic contribution
$--------------------------------------
$
PARAMETER TC(BCC_A2,CR:VA;0) 273.00 -311.5; 6000.00  N
REF:8 !
PARAMETER BMAGN(BCC_A2,CR:VA;0) 273.00 -0.008; 6000.00  N
REF:0 !
PARAMETER TC(BCC_A2,FE:VA;0) 273.00 +1043; 6000.00  N
REF:0 !
PARAMETER BMAGN(BCC_A2,FE:VA;0) 273.00 +2.22; 6000.00  N
REF:0 !
PARAMETER TC(BCC_A2,MN:VA;0) 273.00 -580; 2000.00  N
REF:8 ! 
PARAMETER BMAGN(BCC_A2,MN:VA;0) 273.00 -0.27; 2000.00  N
REF:8 !
PARAMETER TC(BCC_A2,NI:VA;0) 273.00 +575; 6000.00  N
REF:0 !   
PARAMETER BMAGN(BCC_A2,NI:VA;0) 273.00 +0.85; 6000.00  N
REF:0 !
PARAMETER TC(BCC_A2,AL,FE:VA;1) 273.00 +504; 6000.00  N
REF:31 !
PARAMETER TC(BCC_A2,CR,FE:VA;0) 273.00 +1650; 6000.00  N  
REF:3 !
PARAMETER TC(BCC_A2,CR,FE:VA;1) 273.00 +550; 6000.00  N 
REF:3 !
PARAMETER BMAGN(BCC_A2,CR,FE:VA;0) 273.00 -0.85; 6000.00  N
REF:8 !
PARAMETER TC(BCC_A2,CR,NI:VA;0) 273.00 +2373; 6000.00  N
REF:3 !
PARAMETER TC(BCC_A2,CR,NI:VA;1) 273.00 +617; 6000.00  N
REF:3 !
PARAMETER BMAGN(BCC_A2,CR,NI:VA;0) 273.00 +4; 6000.00  N 
REF:3 !
PARAMETER TC(BCC_A2,CU,FE:VA;0) 273.00 -41.4; 6000.00  N
REF:23 !
PARAMETER TC(BCC_A2,FE,MN:VA;0) 273.00 +123; 6000.00  N 
REF:18 !
PARAMETER TC(BCC_A2,FE,SI:VA;1) 273.00 +8*ETCFESI#; 6000.00  N
REF:10 !
$
$###########################################################################
$                   THERMODYNAMIC DATA:   H C P _ A 3 
$###########################################################################
$
 TYPE_DEFINITION ) GES A_P_D HCP_A3 MAGNETIC  -3.0    0.28 !
 PHASE HCP_A3  %)  2 1   .5 !
    CONSTITUENT HCP_A3  : AL,CR,CU,FE,MG%,MN,NI,SI,TI%,
    ZN,ZR : VA :  !
$
$--------------------------------------
$ HCP_A3, elementary parameters
$--------------------------------------
$
PARAMETER G(HCP_A3,AL:VA;0) 273.00 +5481-1.8*T+GHSERAL#; 2900.00  N
REF:0 !
PARAMETER G(HCP_A3,CR:VA;0) 273.00 +4438+GHSERCR#; 6000.00  N
REF:0 !
PARAMETER G(HCP_A3,CU:VA;0) 273.00 +600+0.2*T+GHSERCU#; 3200.00  N
REF:0 !
PARAMETER G(HCP_A3,FE:VA;0) 273.00 -3705.78+12.591*T-1.15*T*LN(T)
   +0.00064*T**2+GHSERFE#; 1811.00  Y
   -3957.199+5.24951*T+0.49251E+31*T**(-9)+GHSERFE#; 6000.00  N
REF:0 !   
PARAMETER G(HCP_A3,MG:VA;0) 273.00 +GHSERMG#; 6000.00 N 
REF:0 !
PARAMETER G(HCP_A3,MN:VA;0) 273.00 -4439.3+133.007*T-24.5177*T*LN(T)
   -0.006*T**2+69600*T**(-1); 1519.00  Y
   -27070.1+310.7894*T-48*T*LN(T)+3.86196E+30*T**(-9); 2000.00  N
REF:22 !
PARAMETER G(HCP_A3,NI:VA;0) 273.00 +1046+1.255*T+GHSERNI#; 3000.00  N
REF:0 !   
PARAMETER G(HCP_A3,SI:VA;0) 273.00 +49200-20.8*T+GHSERSI#; 3600.00  N
REF:0 !
PARAMETER G(HCP_A3,TI:VA;0) 273.00 +GHSERTI#; 4000.00  N
REF:0 !
PARAMETER G(HCP_A3,ZN:VA;0) 273.00 +2970.0-1.57*T+GHSERZN#; 6000.00  N
REF:0 !
PARAMETER G(HCP_A3,ZR:VA;0) 273.00 +GHSERZR#; 6000.00  N
REF:0 !
$
$--------------------------------------
$ HCP_A3, binary interaction parameters
$--------------------------------------
$
PARAMETER L(HCP_A3,AL,CR:VA;0) 273.00 -35000+6*T; 6000.00  N
REF:31 !
PARAMETER L(HCP_A3,AL,CU:VA;0) 273.00 -43225.5769+10*T; 6000.00  N
REF:56 !
PARAMETER L(HCP_A3,AL,CU:VA;1) 273.00 +60000; 6000.00  N
REF:56 !
PARAMETER L(HCP_A3,AL,MG:VA;0) 273.00 +4063.4-3.243*T; 6000.00  N
REF:49 !
PARAMETER L(HCP_A3,AL,MG:VA;1) 273.00 -1642.1; 6000.00  N
REF:49 !
PARAMETER L(HCP_A3,AL,MN:VA;0) 273.00 -108066+43.83*T; 6000.00  N
REF:31 !
PARAMETER L(HCP_A3,AL,MN:VA;1) 273.00 -54519.8+40*T; 6000.00  N
REF:31 !
PARAMETER L(HCP_A3,AL,SI:VA;0) 273.00 +4000; 6000.00  N
REF:56 !
PARAMETER L(HCP_A3,AL,TI:VA;0) 273.00 -134164+37.863*T; 6000.00  N
REF:77 !
PARAMETER L(HCP_A3,AL,TI:VA;1) 273.00 -3475+0.825*T; 6000.00  N
REF:77 !
PARAMETER L(HCP_A3,AL,TI:VA;2) 273.00 -7756; 6000.00  N
REF:77 !
PARAMETER L(HCP_A3,AL,ZN:VA;0) 273.00 +18820.95-8.95255*T; 6000.00  N
REF:31 !
PARAMETER L(HCP_A3,AL,ZN:VA;1) 273.00 +1.0E-10; 6000.00  N
REF:31 !
PARAMETER L(HCP_A3,AL,ZN:VA;2) 273.00 +1.0E-10; 6000.00  N
REF:31 !
PARAMETER L(HCP_A3,AL,ZN:VA;3) 273.00 -702.79; 6000.00  N
REF:31 !
PARAMETER L(HCP_A3,AL,ZR:VA;0) 273.00 -130500+31*T; 6000.00  N
REF:83 !
PARAMETER L(HCP_A3,AL,ZR:VA;1) 273.00 -20000; 6000.00  N
REF:83 !
PARAMETER L(HCP_A3,AL,ZR:VA;2) 273.00 +15000; 6000.00  N
REF:83 !
PARAMETER L(HCP_A3,CR,CU:VA;0) 273.00 +60000; 6000.00  N
REF:31 !
PARAMETER L(HCP_A3,CR,FE:VA;0) 273.00 +10833-7.477*T; 6000.00  N
REF:3 !
PARAMETER L(HCP_A3,CR,MG:VA;0) 273.00 +80*T; 6000.00  N
REF:31 !
PARAMETER L(HCP_A3,CR,MN:VA;0) 273.00 -19088+17.5423*T; 6000.00  N
REF:58 !
PARAMETER L(HCP_A3,CR,TI:VA;0) 273.00 +32500; 6000.00  N
REF:70 !
PARAMETER L(HCP_A3,CR,ZN:VA;0) 273.00 +80*T; 6000.00  N
REF:31 !
PARAMETER L(HCP_A3,CR,ZR:VA;0) 273.00 +15800.00; 6000.00  N
REF:31 !
PARAMETER L(HCP_A3,CU,FE:VA;0) 273.00 +48885.74-11.51*T; 6000.00  N
REF:24 !
PARAMETER L(HCP_A3,CU,FE:VA;1) 273.00 +12687.16-8.01*T; 6000.00  N
REF:24 !
PARAMETER L(HCP_A3,CU,FE:VA;2) 273.00 +4054.11; 6000.00  N
REF:24 !
PARAMETER L(HCP_A3,CU,MN:VA;0) 273.00 +15000; 6000.00  N
REF:pov14 !
PARAMETER L(HCP_A3,CU,MG:VA;0) 273.00 +80*T; 6000.00  N
REF:49 !
PARAMETER L(HCP_A3,CU,NI:VA;0) 273.00 +8047.72+3.42217*T; 6000.00  N
REF:31 !
PARAMETER L(HCP_A3,CU,NI:VA;1) 273.00 -2041.3+.99714*T; 6000.00  N
REF:31 !
PARAMETER L(HCP_A3,CU,SI:VA;0) 273.00 -19948-2.356*T; 6000.00  N
REF:31 !
PARAMETER L(HCP_A3,CU,SI:VA;1) 273.00 -23800-1.97*T; 6000.00  N
REF:31 !
PARAMETER L(HCP_A3,CU,SI:VA;2) 273.00 -20; 6000.00  N
REF:31 !
PARAMETER L(HCP_A3,CU,ZN:VA;0) 273.00 -14432.17-10.7814*T; 6000.00  N
REF:31 !
PARAMETER L(HCP_A3,CU,ZR:VA;0) 273.00 +11336.85; 6000.00  N
REF:31 !
PARAMETER L(HCP_A3,FE,MG:VA;0) 273.00 +92400.0; 6000.00  N
REF:31 !
PARAMETER L(HCP_A3,FE,MN:VA;0) 273.00 -5582+3.865*T; 6000.00  N
REF:6 !
PARAMETER L(HCP_A3,FE,MN:VA;1) 273.00 +273; 6000.00  N
REF:6 !
PARAMETER L(HCP_A3,FE,NI:VA;0) 273.00 -12054.355+3.27413*T; 6000.00  N
REF:7 !
PARAMETER L(HCP_A3,FE,NI:VA;1) 273.00 +11082-4.45077*T; 6000.00  N
REF:7 !
PARAMETER L(HCP_A3,FE,NI:VA;2) 273.00 -725.8; 6000.00  N
REF:7 !
PARAMETER L(HCP_A3,FE,SI:VA;0) 273.00 -123468+41.116*T; 6000.00  N
REF:18 !
PARAMETER L(HCP_A3,FE,SI:VA;1) 273.00 -142708; 6000.00  N
REF:18 !
PARAMETER L(HCP_A3,FE,TI:VA;0) 273.00 -28750+11*T; 6000.00  N
REF:71 !
PARAMETER L(HCP_A3,FE,TI:VA;1) 273.00 -1700-6*T; 6000.00  N
REF:71 ! 
PARAMETER L(HCP_A3,FE,TI:VA;2) 273.00 +15000; 6000.00  N
REF:71 !
PARAMETER L(HCP_A3,FE,ZN:VA;0) 273.00 +50000; 6000.00  N
REF:57 !
PARAMETER L(HCP_A3,FE,ZR:VA;0) 273.00 +5769.6; 6000.00  N
REF:guo2008 !
PARAMETER L(HCP_A3,MG,MN:VA;0) 273.00 +32985.0+2.5*T; 6000.00  N
REF:31 !
PARAMETER L(HCP_A3,MG,NI:VA;0) 273.00 +80*T; 6000.00  N
REF:31 !
PARAMETER L(HCP_A3,MG,SI:VA;0) 273.00 -7148.79+0.89361*T; 6000.00  N
REF:31 !
PARAMETER L(HCP_A3,MG,ZN:VA;0) 273.00 -3056.82+5.63801*T; 6000.00  N
REF:31 !
PARAMETER L(HCP_A3,MG,ZN:VA;1) 273.00 -3127.26+5.65563*T; 6000.00  N
REF:31 !
PARAMETER L(HCP_A3,MG,ZR:VA;0) 273.00 +42063.55+1.01789*T; 6000.00  N
REF:31 !
PARAMETER L(HCP_A3,MG,ZR:VA;1) 273.00 -2885.9; 6000.00  N
REF:31 !
PARAMETER L(HCP_A3,MN,ZN:VA;0)  273.00  -15000+3.9*T; 6000.00  N
RE:86 !
PARAMETER L(HCP_A3,MN,ZN:VA;1)  273.00  +21000-9*T; 6000.00  N
REF:86 !
PARAMETER L(HCP_A3,MN,ZR:VA;0) 273.00 +25000.0; 6000.00  N
REF:31 !
PARAMETER L(HCP_A3,SI,TI:VA;1) 273.00 -234045.13+51.80942*T; 6000.00  N 
REF:73 !
PARAMETER L(HCP_A3,SI,ZN:VA;0) 273.00 +80*T; 6000.00  N
REF:31 !
PARAMETER L(HCP_A3,SI,ZR:VA;0) 273.00 +80*T; 6000.00  N
REF:31 !
$
$--------------------------------------
$ HCP_A3, ternary  interaction parameters
$--------------------------------------
$
PARAMETER L(HCP_A3,AL,CU,MN:VA;0) 273.00 -60000; 6000.00  N
REF:pov14 !
PARAMETER L(HCP_A3,AL,CU,SI:VA;0) 273.00 -421279.357; 6000.00  N
REF:56 !
PARAMETER L(HCP_A3,AL,CU,SI:VA;1) 273.00 -142450.864+160*T; 6000.00  N
REF:56 !
PARAMETER L(HCP_A3,AL,CU,SI:VA;2) 273.00 +465976; 6000.00  N
REF:56 !
PARAMETER L(HCP_A3,AL,CU,ZN:VA;0) 273.00 -15000; 6000.00  N
REF:pov14 !
PARAMETER L(HCP_A3,AL,CU,ZN:VA;1) 273.00 -9000; 6000.00  N
REF:pov14 !
PARAMETER L(HCP_A3,AL,CU,ZN:VA;2) 273.00 -15000; 6000.00  N
REF:pov14 !
PARAMETER L(HCP_A3,AL,FE,ZR:VA;0) 273.00 +1e-8; 6000.00  N
REF:guo2008 !
PARAMETER L(HCP_A3,AL,FE,ZR:VA;1) 273.00 +1e-8; 6000.00  N
REF:guo2008 !
PARAMETER L(HCP_A3,AL,FE,ZR:VA;2) 273.00 +100000; 6000.00  N
REF:guo2008 !
PARAMETER L(HCP_A3,AL,MG,ZN:VA;0) 273.00 +1E-4; 6000.00  N
REF:31 !
PARAMETER L(HCP_A3,CU,MG,ZN:VA;0) 273.00 -60000; 6000.00  N
REF:43 !
PARAMETER L(HCP_A3,CR,FE,MN:VA;0) 273.00 +34600; 6000.00  N
REF:59 !
PARAMETER L(HCP_A3,FE,MN,SI:VA;0) 273.00 -24892-154.98*T; 6000.00  N
REF:18 !
$
$--------------------------------------
$ HCP_A3, magnetic contribution
$--------------------------------------
$
PARAMETER TC(HCP_A3,CR:VA;0) 273.00 -1109; 6000.00  N
REF:3 !
PARAMETER BMAGN(HCP_A3,CR:VA;0) 273.00 -2.46; 6000.00  N
REF:3 !
PARAMETER TC(HCP_A3,MN:VA;0) 273.00 +540; 2000.00  N
REF:0 !
PARAMETER BMAGN(HCP_A3,MN:VA;0) 273.00 +0.62; 2000.00  N 
REF:0 !
PARAMETER TC(HCP_A3,NI:VA;0) 273.00 +633; 6000.00  N
REF:0 !
PARAMETER BMAGN(HCP_A3,NI:VA;0) 273.00 +0.52; 6000.00  N  
REF:0 !
$
$###########################################################################
$                   THERMODYNAMIC DATA:   H C P _ZN
$###########################################################################
$
 PHASE HCP_ZN % 2 1 .5 !
     CONSTITUENT HCP_ZN  : AL,CR,CU,FE,MG,MN,SI,ZN% : VA : !
$
$--------------------------------------
$ HCP_ZN, elementary
$--------------------------------------
$
PARAMETER G(HCP_ZN,AL:VA;0) 273.00 +5482-1.8*T+GHSERAL#; 6000.00  N
REF:31 !
PARAMETER G(HCP_ZN,CR:VA;0) 273.00 +4439.00+GHSERCR#; 6000.00  N
REF:31 !
PARAMETER G(HCP_ZN,CU:VA;0) 273.00 +600+.2*T+GHSERCU#; 6000.00  N
REF:31 !
PARAMETER G(HCP_ZN,FE:VA;0) 273.00 -3705.78+12.591*T-1.15*T*LN(T)
   +0.00064*T**2+GHSERFE#; 1811.00  Y
   -3957.199+5.24951*T+0.49251E+31*T**(-9)+GHSERFE#; 6000.00  N
REF:0 !
PARAMETER G(HCP_ZN,MG:VA;0) 273.00 +100+GHSERMG#; 6000.00  N
REF:31 !
PARAMETER G(HCP_ZN,MN:VA;0) 273.00 -4439.3+133.007*T-24.5177*T*LN(T)
   -0.006*T**2+69600*T**(-1); 1519.00  Y
   -27070.1+310.7894*T-48*T*LN(T)+3.86196E+30*T**(-9); 2000.00  N
REF:22 !
PARAMETER G(HCP_ZN,SI:VA;0) 273.00 +49201-20.8*T+GHSERSI#; 6000.00  N
REF:31 !
PARAMETER G(HCP_ZN,ZN:VA;0) 273.00 +GHSERZN#; 6000.00  N
REF:31 !
$
$--------------------------------------
$ HCP_ZN, binary interaction parameters
$--------------------------------------
$
PARAMETER L(HCP_ZN,AL,MG:VA;0) 273.00 +1950-2*T; 6000.00  N
REF:31 !
PARAMETER L(HCP_ZN,AL,MG:VA;1) 273.00 +1480-2.08*T; 6000.00  N
REF:31 !
PARAMETER L(HCP_ZN,AL,MG:VA;2) 273.00 +3500; 6000.00  N
REF:31 !
PARAMETER L(HCP_ZN,AL,ZN:VA;0) 273.00 +18820.95-8.95255*T; 6000.00  N
REF:31 !
PARAMETER L(HCP_ZN,AL,ZN:VA;1) 273.00 +1.0E-6+1E-10*T; 6000.00  N
REF:31 !
PARAMETER L(HCP_ZN,AL,ZN:VA;2) 273.00 +1.0E-6+1E-10*T; 6000.00  N
REF:31 !
PARAMETER L(HCP_ZN,AL,ZN:VA;3) 273.00 -702.79+1E-10*T; 6000.00  N
REF:31 !
PARAMETER L(HCP_ZN,CR,CU:VA;0) 273.00 +60000; 6000.00  N
REF:31 !
PARAMETER L(HCP_ZN,CR,MG:VA;0) 273.00 +80*T; 6000.00  N
REF:31 !
PARAMETER L(HCP_ZN,CR,ZN:VA;0) 273.00 +80*T; 6000.00  N
REF:31 !
PARAMETER L(HCP_ZN,CU,FE:VA;0) 273.00 +50000; 6000.00  N
REF:57 !
PARAMETER L(HCP_ZN,CU,MG:VA;0) 273.00 +10000; 6000.00  N
REF:43 !
PARAMETER L(HCP_ZN,CU,SI:VA;0)  273.00 +0.0001; 6000.00  N
REF:31 !
PARAMETER L(HCP_ZN,CU,ZN:VA;0) 273.00 -14432.17-10.7814*T; 6000.00  N
REF:31 !
PARAMETER L(HCP_ZN,FE,ZN:VA;0) 273.00 +12786; 6000.00  N
REF:57 !
PARAMETER L(HCP_ZN,MG,SI:VA;0) 273.00 +0.0001; 6000.00  N
REF:31 !
PARAMETER L(HCP_ZN,MG,ZN:VA;0) 273.00 -3680+7.624*T;  6000.00  N
REF:43 !
PARAMETER L(HCP_ZN,MG,ZN:VA;1) 273.00 -3823+8.026*T;  6000.00  N
REF:43 !
PARAMETER L(HCP_ZN,MN,ZN:VA;0)  273.00  -15000+3.9*T; 6000.00  N
REF:86 !
PARAMETER L(HCP_ZN,MN,ZN:VA;1)  273.00  +21000-9*T; 6000.00  N
REF:86 !
PARAMETER L(HCP_ZN,SI,ZN:VA;0) 273.00 +80*T; 6000.00  N
REF:31 !
$
$--------------------------------------
$ HCP_ZN, ternary interaction parameters
$--------------------------------------
$
PARAMETER L(HCP_ZN,AL,MG,ZN:VA;0) 273.00 +1E-4; 6000.00  N
REF:31 !
PARAMETER L(HCP_ZN,CU,MG,SI:VA;0) 273.00 +50000; 6000.00  N
REF:31 !
PARAMETER L(HCP_ZN,CU,MG,SI:VA;1) 273.00 +50000; 6000.00  N
REF:31 !
PARAMETER L(HCP_ZN,CU,MG,SI:VA;2) 273.00 +50000; 6000.00  N
REF:31 ! 
PARAMETER L(HCP_ZN,CU,MG,ZN:VA;0) 273.00 +50000; 6000.00  N
REF:31 !
PARAMETER L(HCP_ZN,CU,MG,ZN:VA;1) 273.00 +50000; 6000.00  N
REF:31 !
PARAMETER L(HCP_ZN,CU,MG,ZN:VA;2) 273.00 +50000; 6000.00  N
REF:31 !
$
$###########################################################################
$                   THERMODYNAMIC DATA:  CBCC_A12 
$###########################################################################
$
 PHASE CBCC_A12 % 2 1 1 !
    CONSTITUENT CBCC_A12  : AL,CR,CU,FE,MG,MN,SI,ZR : VA : !
$
PARAMETER G(CBCC_A12,AL:VA;0) 273.00 +10083.00-4.813*T+GHSERAL#; 6000.00  N
REF:31 !
PARAMETER G(CBCC_A12,CR:VA;0) 273.00 +11087.0+2.7196*T+GHSERCR#; 6000.00  N
REF:31 !
PARAMETER G(CBCC_A12,CU:VA;0) 273.00 +3556+GHSERCU#; 6000.00  N
REF:26 !
PARAMETER G(CBCC_A12,FE:VA;0) 273.00 +4745+GHSERFE#; 6000.00  N
REF:31 !
PARAMETER G(CBCC_A12,MG:VA;0) 273.00 +4602.4-3.011*T+GHSERMG#; 6000.00  N
REF:31 !
PARAMETER G(CBCC_A12,MN:VA;0) 273.00 +GHSERMN#; 6000.00  N
REF:31 !
PARAMETER TC(CBCC_A12,MN:VA;0) 273.00 -285.00; 6000.00  N
REF:31 !
PARAMETER BMAGN(CBCC_A12,MN:VA;0) 273.00 -0.66; 6000.00  N
REF:31 !
PARAMETER G(CBCC_A12,SI:VA;0) 273.00 +50208.0-20.377*T+GHSERSI#; 6000.00  N
REF:31 !
PARAMETER G(CBCC_A12,ZR:VA;0) 273.00 -3225.3947+125.64905*T-24.161800*T*LN(T)
 -0.43779100E-02*T**2+69827.1*T**(-1); 2128.00  Y
 -21483.721+262.72415*T-42.144000*T*LN(T)-0.13428950E+32*T**(-9); 3000.00  N
REF:87 !
$
$---------------------------Interaction parameters----------------------
$
PARAMETER L(CBCC_A12,AL,MN:VA;0) 273.00 -63000+21*T;  6000.00  N
REF:51 !
PARAMETER L(CBCC_A12,CR,MG:VA;0) 273.00 +80*T; 6000.00  N
REF:31 !
PARAMETER L(CBCC_A12,CR,MN:VA;0) 273.00 -36796+20.385*T; 6000.00  N
REF:31 !
PARAMETER L(CBCC_A12,CU,FE:VA;0) 273.00 +60000; 6000.00  N
REF:27 !
PARAMETER L(CBCC_A12,CU,MN:VA;0) 273.00 -1000+26*T; 6000.00  N
REF:27 !
PARAMETER L(CBCC_A12,FE,MG:VA;0) 273.00 +70000.0; 6000.00  N
REF:31 !
PARAMETER L(CBCC_A12,FE,MN:VA;0) 273.00 -10184; 6000.00  N
REF:6 !
PARAMETER L(CBCC_A12,FE,SI:VA;0) 273.00 -153141+46.48*T; 6000.00  N
REF:18 !
PARAMETER L(CBCC_A12,FE,SI:VA;1) 273.00 -92352; 6000.00  N
REF:18 !
PARAMETER L(CBCC_A12,FE,SI:VA;2) 273.00 +62240; 6000.00  N
REF:18 !
PARAMETER L(CBCC_A12,MG,MN:VA;0) 273.00 +70000.0; 6000.00  N
REF:31 !
PARAMETER L(CBCC_A12,MN,SI:VA;0) 273.00 -142743.62+22.3961*T; 6000.00  N
REF:31 !
PARAMETER L(CBCC_A12,MN,SI:VA;1) 273.00 +16440.608-3.53*T; 6000.00  N
REF:31 !
PARAMETER L(CBCC_A12,MN,ZR:VA;0) 273.00 +20000.000; 6000.00  N
REF:31 !
$
$###########################################################################
$                   THERMODYNAMIC DATA:  CUB_A13 
$###########################################################################
$
 PHASE CUB_A13 % 2 1 1 !
    CONSTITUENT CUB_A13  : AL,CR,CU,FE,MG,MN,SI,ZR : VA : !
PARAMETER G(CUB_A13,AL:VA;0) 273.00 +10920.44-4.8116*T+GHSERAL#; 6000.00  N
REF:31 !
PARAMETER G(CUB_A13,CR:VA;0) 273.00 +15899.0+0.6276*T+GHSERCR#; 6000.00  N
REF:31 !
PARAMETER G(CUB_A13,CU:VA;0) 273.00 +2092+GHSERCU#; 6000.00  N
REF:26 !
PARAMETER G(CUB_A13,FE:VA;0) 273.00 +3745+GHSERFE#; 6000.00  N
REF:31 !
PARAMETER G(CUB_A13,MG:VA;0) 273.00 +5000.0-3*T+GHSERMG#; 6000.00  N
REF:31 !
PARAMETER G(CUB_A13,MN:VA;0) 273.00 +2314.88+5.936*T-1.4203*T*LN(T)
   +1.51409E-03*T**2+442.0*T**(-1)+GHSERMN#; 1519.00  Y
   +442.65-0.9715*T+2.3107229E+30*T**(-9)+GHSERMN#; 6000.00  N
REF:31 !
PARAMETER G(CUB_A13,SI:VA;0) 273.00 +47279.0-20.377*T+GHSERSI#; 6000.00 N 
REF:31 !
PARAMETER G(CUB_A13,ZR:VA;0) 273.00 -296.39500+125.64905*T-24.161800*T*LN(T)
 -0.43779100E-02*T**2+34971.000*T**(-1); 2128.00  Y
 -18554.721+262.72418*T-42.144000*T*LN(T)-0.13428950E+32*T**(-9); 6000.00  N
REF:87 !
$
$---------------------------Interaction parameters----------------------
$
PARAMETER L(CUB_A13,AL,FE:VA;0) 273.00 -114000+20*T; 6000.00  N
REF:31 !
PARAMETER L(CUB_A13,AL,MN:VA;0) 273.00 -118512.3+52.73979*T; 6000.00  N
REF:51 !
PARAMETER L(CUB_A13,AL,MN:VA;1) 273.00 -3174.9; 6000.00  N
REF:51 !
PARAMETER L(CUB_A13,CR,CU:VA;0) 273.00 +20000; 6000.00  N
REF:pov12 !
PARAMETER L(CUB_A13,CR,MN:VA;0) 273.00 -31260+16.4919*T; 6000.00  N
REF:31 !
PARAMETER L(CUB_A13,CU,FE:VA;0) 273.00 +80000+20*T; 6000.00  N
REF:27 !
PARAMETER L(CUB_A13,CU,MN:VA;0) 273.00 +53000-10*T; 6000.00  N
REF:27 !
PARAMETER L(CUB_A13,CU,MN:VA;1) 273.00 +13519.89; 6000.00  N
REF:27 !
PARAMETER L(CUB_A13,FE,MG:VA;0) 273.00 +70000.0; 6000.00  N
REF:31 !
