Repository: wuhao-tit/Thermodynamic-database

File: mc_fe_v2.057.tdb (part 2 of 11)
	
PARAMETER L(LIQUID,C,NB;2) 273.00 +55982; 6000.00  N
REF:19 !
PARAMETER L(LIQUID,C,NI;0) 273.00 -111479+35.2685*T; 6000.00  N
REF:11 !
PARAMETER L(LIQUID,C,SI;0) 273.00 -133000+30.97*T; 6000.00  N
REF:24 !
PARAMETER L(LIQUID,C,TI;0) 273.00 -127500-44.4*T; 6000.00  N
REF:pov15 !
PARAMETER L(LIQUID,C,V;0) 273.00 -284196+38.952*T; 6000.00  N
REF:15 !
PARAMETER L(LIQUID,C,V;1) 273.00 +96335-17.775*T; 6000.00  N
REF:15 !
PARAMETER L(LIQUID,C,V;2) 273.00 +102050; 6000.00  N
REF:15 !
PARAMETER L(LIQUID,C,W;0) 273.00 -107920+6.38*T; 6000.00  N
REF:19 !
PARAMETER L(LIQUID,C,W;1) 273.00 +173900-34.25*T; 6000.00  N
REF:19 !
PARAMETER L(LIQUID,C,W;2) 273.00 +83700; 6000.00  N
REF:19 !
PARAMETER L(LIQUID,CO,CR;0) 273.00 -3034-5.624*T; 6000.00  N
REF:73 !
PARAMETER L(LIQUID,CO,CR;1) 273.00 +909; 6000.00  N
REF:73 !
PARAMETER L(LIQUID,CO,CU;0) 273.00 +35200-4.945*T; 6000.00  N
REF:85 !
PARAMETER L(LIQUID,CO,CU;1) 273.00 -1000+0.083*T; 6000.00  N
REF:85 !
PARAMETER L(LIQUID,CO,FE;0) 273.00 -9753.82; 6000.00  N
REF:152 !
PARAMETER L(LIQUID,CO,FE;2) 273.00 +2757.96; 6000.00  N
REF:152 !
PARAMETER L(LIQUID,CO,HF;0) 273.00 -131500; 6000.00  N
REF:195 !
PARAMETER L(LIQUID,CO,MN;0) 273.00 -29476; 6000.00  N
REF:86 !
PARAMETER L(LIQUID,CO,MO;0) 273.00 -68756.05+31.8*T+0.2*T*LN(T); 6000.00  N
REF:77 !
PARAMETER L(LIQUID,CO,MO;1) 273.00 +2184.77+1.5*T; 6000.00  N
REF:77 !
PARAMETER L(LIQUID,CO,N;0) 273.00 -7700; 6000.00  N
REF:135 !
PARAMETER L(LIQUID,CO,NB;0) 273.00 -85028+14.284*T; 6000.00  N
REF:136 !
PARAMETER L(LIQUID,CO,NB;1) 273.00 -9936; 6000.00  N
REF:136 !
PARAMETER L(LIQUID,CO,NI;0) 273.00 +1331; 6000.00  N
REF:79 !
PARAMETER L(LIQUID,CO,V;0) 273.00 -69768.831+29.582*T; 6000.00  N
REF:134 !
PARAMETER L(LIQUID,CO,W;0) 273.00 -57700+22.8*T; 6000.00  N
REF:243 !
PARAMETER L(LIQUID,CO,W;1) 273.00 +2505.9; 6000.00  N
REF:243 !
PARAMETER L(LIQUID,CR,CU;0) 273.00 +83730-105.12*T+10*T*LN(T); 6000.00  N
REF:225 !
PARAMETER L(LIQUID,CR,CU;1) 273.00 -1371.45; 6000.00  N
REF:225 !
PARAMETER L(LIQUID,CR,CU;2) 273.00 -1271.47; 6000.00  N
REF:225 !
PARAMETER L(LIQUID,CR,FE;0) 273.00 -17737+7.996546*T; 6000.00  N
REF:22 !
PARAMETER L(LIQUID,CR,FE;1) 273.00 -1331; 6000.00  N
REF:22 !
PARAMETER L(LIQUID,CR,HF;0) 273.00 -20000; 6000.00  N
REF:196 !
PARAMETER L(LIQUID,CR,HF;1) 273.00 +6000; 6000.00  N
REF:196 !
PARAMETER L(LIQUID,CR,LA;0) 273.00 +39000; 6000.00  N
REF:205 !
PARAMETER L(LIQUID,CR,LA;1) 273.00 +14000; 6000.00  N
REF:205 !
PARAMETER L(LIQUID,CR,LA;2) 273.00 -5000; 6000.00  N
REF:205 !
PARAMETER L(LIQUID,CR,MN;0) 273.00 -15009+13.6587*T; 6000.00  N
REF:22 !
PARAMETER L(LIQUID,CR,MN;1) 273.00 +504+0.9479*T; 6000.00  N
REF:22 !
PARAMETER L(LIQUID,CR,MO;0) 273.00 +15810-6.714*T; 6000.00  N
REF:12 !
PARAMETER L(LIQUID,CR,MO;1) 273.00 -6220; 6000.00  N
REF:12 !
PARAMETER L(LIQUID,CR,N;0) 273.00 -161800-22.5*T; 6000.00  N
REF:pov12 !
PARAMETER L(LIQUID,CR,N;1) 273.00 +62400; 6000.00  N
REF:pov12 !
PARAMETER L(LIQUID,CR,NB;0) 273.00 -10304.91+0.60618*T; 6000.00  N
REF:45 !
PARAMETER L(LIQUID,CR,NB;1) 273.00 -8513.45+0.50080*T; 6000.00  N
REF:45 !
PARAMETER L(LIQUID,CR,NI;0) 273.00 +318-7.3318*T; 6000.00  N
REF:11 !
PARAMETER L(LIQUID,CR,NI;1) 273.00 +16941-6.3696*T; 6000.00  N
REF:11 !
PARAMETER L(LIQUID,CR,P;0) 273.00 -200000; 6000.00  N
REF:230 !
PARAMETER L(LIQUID,CR,P;1) 273.00 +79000; 6000.00  N
REF:230 !
PARAMETER L(LIQUID,CR,P;2) 273.00 -65000; 6000.00  N
REF:230 !
PARAMETER L(LIQUID,CR,SI;0) 273.00 -119217.90+16.11445*T; 6000.00  N
REF:46 !
PARAMETER L(LIQUID,CR,SI;1) 273.00 -47614.70+12.17363*T; 6000.00  N
REF:46 !
PARAMETER L(LIQUID,CR,TI;0) 273.00 +5250; 6000.00  N
REF:21 !
PARAMETER L(LIQUID,CR,TI;1) 273.00 +1500; 6000.00  N
REF:21 !
PARAMETER L(LIQUID,CR,V;0) 273.00 -9874-2.6964*T; 6000.00  N
REF:68 !
PARAMETER L(LIQUID,CR,V;1) 273.00 -1720-2.5237*T; 6000.00  N
REF:68 !
PARAMETER L(LIQUID,CR,W;0) 273.00 -16800+10*T; 6000.00  N
REF:138 !
PARAMETER L(LIQUID,CR,W;1) 273.00 +9000; 6000.00  N
REF:138 !
PARAMETER L(LIQUID,CR,Y;0) 273.00 +32000; 6000.00  N
REF:205 !
PARAMETER L(LIQUID,CR,Y;1) 273.00 +8500; 6000.00  N
REF:205 !
PARAMETER L(LIQUID,CU,FE;0) 273.00 +74500-143.5*T
 +15.82*T*ln(T); 6000.00  N
REF:pov15 !
PARAMETER L(LIQUID,CU,FE;1) 273.00 +8500-6*T; 6000.00  N
REF:pov15 !
PARAMETER L(LIQUID,CU,FE;2) 273.00 +3000; 6000.00  N
REF:pov15 !
PARAMETER L(LIQUID,CU,FE;3) 273.00 -233.62; 6000.00  N
REF:80 !
PARAMETER L(LIQUID,CU,HF;0) 273.00 -61680+11*T; 6000.00  N
REF:pov11 !
PARAMETER L(LIQUID,CU,HF;1) 273.00 -8800+5*T; 6000.00  N
REF:pov11 !
PARAMETER L(LIQUID,CU,MN;0) 273.00 +1118.55-5.6225*T; 6000.00  N
REF:84 !
PARAMETER L(LIQUID,CU,MN;1) 273.00 -10915.375; 6000.00  N
REF:84 !
PARAMETER L(LIQUID,CU,NB;0) 273.00 +204361.19-89.93141*T; 6000.00  N
REF:44 !
PARAMETER L(LIQUID,CU,NB;1) 273.00 -105148.17+57.81653*T; 6000.00  N
REF:44 !
PARAMETER L(LIQUID,CU,NI;0) 273.00 +11760+1.084*T; 6000.00  N
REF:123 !
PARAMETER L(LIQUID,CU,NI;1) 273.00 -1672; 6000.00  N
REF:123 !
PARAMETER L(LIQUID,CU,S;0) 273.00 +100000-130*T; 6000.00  N
REF:pov13 !
PARAMETER L(LIQUID,CU,S;1) 273.00 -25000; 6000.00  N
REF:pov15 !
PARAMETER L(LIQUID,CU,S;2) 273.00 +1e-8; 6000.00  N
REF:pov10 !
PARAMETER L(LIQUID,CU,SI;0) 273.00 -39688.86+14.27467*T; 6000.00  N
REF:92 !
PARAMETER L(LIQUID,CU,SI;1) 273.00 -49937.13+29.78960*T; 6000.00  N
REF:92 !
PARAMETER L(LIQUID,CU,SI;2)  273.00 -31810.16+18.00804*T; 6000.00  N
REF:92 !
PARAMETER L(LIQUID,CU,V;0) 273.00 +37900; 6000.00  N
REF:131 !
PARAMETER L(LIQUID,CU,V;1) 273.00 +18500; 6000.00  N
REF:131 !
PARAMETER L(LIQUID,FE,HF;0) 273.00 -92100+23*T; 6000.00  N
REF:pov11 !
PARAMETER L(LIQUID,FE,HF;1) 273.00 -14700+12*T; 6000.00  N
REF:pov11 !
PARAMETER L(LIQUID,FE,HF;2) 273.00 -2700; 6000.00  N
REF:pov11 !
PARAMETER L(LIQUID,FE,LA;0) 273.00 -41+15.2*T; 6000.00  N
REF:197 !
PARAMETER L(LIQUID,FE,LA;1) 273.00 -7837+4.9*T; 6000.00  N
REF:197 !
PARAMETER L(LIQUID,FE,MN;0) 273.00 -3950+0.489*T; 6000.00  N
REF:15 !
PARAMETER L(LIQUID,FE,MN;1) 273.00 +1145; 6000.00  N
REF:15 !
PARAMETER L(LIQUID,FE,MO;0) 273.00 -6973-0.37*T; 6000.00  N
REF:12 !
PARAMETER L(LIQUID,FE,MO;1) 273.00 -9424+4.502*T; 6000.00  N
REF:12 !
PARAMETER L(LIQUID,FE,N;0) 273.00 -19930-12.01*T; 6000.00  N
REF:22 !
PARAMETER L(LIQUID,FE,NB;0) 273.00 -56553+10.828*T; 6000.00  N
REF:113 !
PARAMETER L(LIQUID,FE,NB;1) 273.00 +13400; 6000.00  N
REF:113 !
PARAMETER L(LIQUID,FE,NI;0) 273.00 -18378.86+6.03912*T; 6000.00  N
REF:20 !
PARAMETER L(LIQUID,FE,NI;1) 273.00 +9228.1-3.54642*T; 6000.00  N
REF:20 !
PARAMETER L(LIQUID,FE,P;0) 273.00 -220300+66.36*T; 6000.00  N
REF:230 !
PARAMETER L(LIQUID,FE,P;1) 273.00 -24904; 6000.00  N
REF:230 !
PARAMETER L(LIQUID,FE,P;2) 273.00 +69825-25.9*T; 6000.00  N
REF:230 !
PARAMETER G(LIQUID,FE,PD;0) 273.00 +10666.2262-45.9291*T; 6000.00  N
REF:242 !
PARAMETER G(LIQUID,FE,PD;1) 273.00 +5171.3739+17.9258*T; 6000.00  N
REF:242 !
PARAMETER L(LIQUID,FE,S;0) 273.00 -105000-50*T; 6000.00  N
REF:pov13 !
PARAMETER L(LIQUID,FE,S;1) 273.00 +204150-21.612*T; 6000.00  N
REF:12 !
PARAMETER L(LIQUID,FE,S;2) 273.00 -76784+2.415*T; 6000.00  N
REF:12 !
PARAMETER L(LIQUID,FE,S;3) 273.00 -3376+8.529*T; 6000.00  N
REF:12 !
PARAMETER L(LIQUID,FE,SI;0) 273.00 -164435+41.977*T; 6000.00  N
REF:25 !
PARAMETER L(LIQUID,FE,SI;1) 273.00 -21.523*T; 6000.00  N
REF:25 !
PARAMETER L(LIQUID,FE,SI;2) 273.00 +5220+5.726*T; 6000.00  N
REF:25 !
PARAMETER L(LIQUID,FE,SI;3) 273.00 -28955+26.275*T; 6000.00  N
REF:25 !
PARAMETER L(LIQUID,FE,TI;0)  273.00 -71347+8.25*T; 6000.00  N
REF:16 !
PARAMETER L(LIQUID,FE,TI;1) 273.00 +7434-4.5*T; 6000.00  N
REF:16 !
PARAMETER L(LIQUID,FE,TI;2) 273.00 +12155+0.25*T; 6000.00  N
REF:16 !
PARAMETER L(LIQUID,FE,V;0) 273.00 -34679+1.895*T; 6000.00  N 
REF:15 !
PARAMETER L(LIQUID,FE,V;1) 273.00 +10209; 6000.00  N
REF:15 !
PARAMETER L(LIQUID,FE,W;0) 273.00 -3607+5.65*T; 6000.00  N
REF:20 !
PARAMETER L(LIQUID,FE,W;1) 273.00 -5450; 6000.00  N
REF:79 !
PARAMETER L(LIQUID,FE,Y;0) 273.00 -35000-0.25*T; 6000.00  N
REF:pov14 !
PARAMETER L(LIQUID,FE,Y;1) 273.00 -20*T; 6000.00  N
REF:pov14 !
PARAMETER L(LIQUID,FE,Y;2) 273.00 -10*T; 6000.00  N
REF:pov14 !
PARAMETER L(LIQUID,HF,MO;0) 273.00 -23413-2.27*T; 6000.00  N
REF:215 !
PARAMETER L(LIQUID,HF,MO;1) 273.00 +46500-28*T; 6000.00  N
REF:215 !
PARAMETER L(LIQUID,HF,MO;2) 273.00 -0.5*T; 6000.00  N
REF:215 !
PARAMETER L(LIQUID,HF,NB;0) 273.00 +25391.87; 6000.00  N
REF:216 !
PARAMETER L(LIQUID,HF,NB;1) 273.00 +10123.61; 6000.00  N
REF:216 !
PARAMETER L(LIQUID,HF,NI;0) 273.00 -200000+14*T; 6000.00  N
REF:pov11 !
PARAMETER L(LIQUID,HF,NI;1) 273.00 -40000+2*T; 6000.00  N
REF:pov11 !
PARAMETER L(LIQUID,HF,NI;2) 273.00 +20000-9*T; 6000.00  N
REF:pov11 !
PARAMETER L(LIQUID,HF,TI;0) 273.00 -4993.5-7.10316*T; 6000.00  N
REF:92 !
PARAMETER L(LIQUID,HF,W;0) 273.00 -21247.1+4*T; 6000.00  N
REF:215 !
PARAMETER L(LIQUID,HF,W;1) 273.00 -6000; 6000.00  N
REF:215 !
PARAMETER L(LIQUID,LA,NI;0) 273.00 -116299+19.815*T; 6000.00  N
REF:222 !
PARAMETER L(LIQUID,LA,NI;1) 273.00 +63813-40.941*T; 6000.00  N
REF:222 !
PARAMETER L(LIQUID,MN,MO;0) 273.00 -14000; 6000.00  N
REF:pov13 !
PARAMETER L(LIQUID,MN,MO;1) 273.00 +9000; 6000.00  N
REF:pov13 !
PARAMETER L(LIQUID,MN,N;0) 273.00 -142308+6.0759*T; 6000.00  N
REF:22 !
PARAMETER L(LIQUID,MN,N;1) 273.00 +32906; 6000.00  N
REF:22 !
PARAMETER L(LIQUID,MN,NI;0) 273.00 -44423.1238-2.353*T; 6000.00  N
REF:244 !
PARAMETER L(LIQUID,MN,NI;1) 273.00 +11941.36-6.8522*T; 6000.00  N
REF:244 !
PARAMETER L(LIQUID,MN,PD;0) 273.00 -30000-23*T; 6000.00  N
REF:pov14 !
PARAMETER L(LIQUID,MN,PD;1) 273.00 -10000; 6000.00  N
REF:pov14 !
PARAMETER L(LIQUID,MN,PD;2) 273.00 +1e-8; 6000.00  N
REF:pov14 !
PARAMETER L(LIQUID,MN,SI;0) 273.00 -139817+29.861*T; 6000.00  N
REF:12 !
PARAMETER L(LIQUID,MN,SI;1) 273.00 -34917+3.205*T; 6000.00  N
REF:12 !
PARAMETER L(LIQUID,MN,SI;2) 273.00 +46782-18.19*T; 6000.00  N
REF:12 !
PARAMETER L(LIQUID,MN,SI;3) 273.00 +16168; 6000.00  N
REF:12 !
PARAMETER L(LIQUID,MN,TI;0) 273.00 -34000+21.5*T; 6000.00  N
REF:12 !
PARAMETER L(LIQUID,MN,TI;1) 273.00 +1400; 6000.00  N
REF:12 !
PARAMETER L(LIQUID,MN,V;0) 273.00 -11399; 6000.00  N
REF:15 !
PARAMETER L(LIQUID,MO,N;0) 273.00 -198280+37.49*T; 6000.00  N
REF:47 !
PARAMETER L(LIQUID,MO,NB;0) 273.00 +1E-7; 6000.00  N
REF:12 !
PARAMETER L(LIQUID,MO,NI;0) 273.00 -46540+19.53*T; 6000.00  N
REF:39 !
PARAMETER L(LIQUID,MO,NI;1) 273.00 +2915; 6000.00  N
REF:39 !
PARAMETER L(LIQUID,MO,SI;0) 273.00 -146600+16.5*T; 6000.00  N
REF:132 !
PARAMETER L(LIQUID,MO,SI;1) 273.00 +7100-3*T; 6000.00  N
REF:132 !
PARAMETER L(LIQUID,MO,SI;2) 273.00 +8000+12*T; 6000.00  N
REF:132 !
PARAMETER L(LIQUID,MO,TI;0) 273.00 -17494.7-3.57111*T; 6000.00  N
REF:125 !
PARAMETER L(LIQUID,MO,TI;1) 273.00 -463.9+9.0476*T; 6000.00  N
REF:125 !
PARAMETER L(LIQUID,MO,V;0) 273.00 +17784; 6000.00  N
REF:38 !
PARAMETER L(LIQUID,N,NB;0) 273.00 -292101; 6000.00  N
REF:16 !
PARAMETER L(LIQUID,N,NB;1) 273.00 -105406; 6000.00  N
REF:16 !
PARAMETER L(LIQUID,N,NI;0) 273.00 +14981; 6000.00  N
REF:67 !
PARAMETER L(LIQUID,N,SI;0) 273.00 -87631.311+22.359*T; 6000.00  N
REF:158 !
PARAMETER L(LIQUID,N,TI;0) 273.00 -376354; 6000.00  N
REF:16 !
PARAMETER L(LIQUID,N,TI;1) 273.00 -98242; 6000.00  N
REF:16 !
PARAMETER L(LIQUID,N,V;0) 273.00 -239000; 6000.00  N
REF:48 !
PARAMETER L(LIQUID,N,V;1) 273.00 -8380; 6000.00  N
REF:48 !
PARAMETER L(LIQUID,N,W;0) 273.00 -120000; 6000.00  N
REF:140 !
PARAMETER L(LIQUID,NB,NI;0) 273.00 -80037.3-6.31498*T; 6000.00  N
REF:54 !
PARAMETER L(LIQUID,NB,NI;1) 273.00 +97884.9-19.01069*T; 6000.00  N
REF:54 !
PARAMETER L(LIQUID,NB,NI;2) 273.00 +13500; 6000.00  N
REF:pov12 !
PARAMETER L(LIQUID,NB,P;0) 273.00 -350000+20*T; 6000.00  N
REF:232 !
PARAMETER L(LIQUID,NB,P;1) 273.00 +70000; 6000.00  N
REF:232 !
PARAMETER L(LIQUID,NB,SI;0) 273.00 -197000+17*T; 6000.00  N
REF:128 !
PARAMETER L(LIQUID,NB,SI;1) 273.00 -17000; 6000.00  N
REF:128 !
PARAMETER L(LIQUID,NB,SI;2) 273.00 +34000; 6000.00  N
REF:128 !
PARAMETER L(LIQUID,NB,TI;0) 273.00 +8500; 6000.00  N
REF:16 !
PARAMETER L(LIQUID,NB,V;0) 273.00 +1e-7; 6000.00  N
REF:92 !
PARAMETER L(LIQUID,NB,W;0) 273.00 -34043+3.603*T; 6000.00  N
REF:19 !
PARAMETER L(LIQUID,NB,Y;0) 273.00 +188000-61.3*T; 6000.00  N
REF:213 !
PARAMETER L(LIQUID,NB,Y;1) 273.00 +39500; 6000.00  N
REF:213 !
PARAMETER L(LIQUID,NI,P;0) 273.00 -381589+79.1144*T; 6000.00  N
REF:231 !
PARAMETER L(LIQUID,NI,P;1) 273.00 +104201.3-90.7228*T; 6000.00  N
REF:231 !
PARAMETER L(LIQUID,NI,P;2) 273.00 +78364.1; 6000.00  N
REF:231 !
PARAMETER L(LIQUID,NI,S;0) 273.00 -108895-24.526*T; 6000.00  N
REF:12 !
PARAMETER L(LIQUID,NI,S;1) 273.00 +48062+25.687*T; 6000.00  N
REF:12 !
PARAMETER L(LIQUID,NI,S;2) 273.00 -59106+15.353*T; 6000.00  N
REF:12 !
PARAMETER L(LIQUID,NI,SI;0) 273.00 -208402.55+27.13099*T; 6000.00  N
REF:193 !
PARAMETER L(LIQUID,NI,SI;1) 273.00 -121913.4+18.80198*T; 6000.00  N
REF:193 !
PARAMETER L(LIQUID,NI,SI;3) 273.00 +145580.2-69.55691*T; 6000.00  N
REF:193 !
PARAMETER L(LIQUID,NI,TI;0) 273.00 -155117+39.058*T; 6000.00  N
REF:253 !
PARAMETER L(LIQUID,NI,TI;1) 273.00 -83164+31.448*T; 6000.00  N
REF:253 !
PARAMETER L(LIQUID,NI,TI;2) 273.00 -6.349*T; 6000.00  N
REF:253 !
PARAMETER L(LIQUID,NI,V;0) 273.00 -68170; 6000.00  N
REF:23 !
PARAMETER L(LIQUID,NI,V;1) 273.00 +5000; 6000.00  N
REF:23 !
PARAMETER L(LIQUID,NI,W;0) 273.00 +16290-10.25*T; 6000.00  N
REF:20 !
PARAMETER L(LIQUID,NI,W;1) 273.00 -22450; 6000.00  N
REF:20 !
PARAMETER L(LIQUID,NI,Y;0) 273.00 -155496+38.932*T; 6000.00  N
REF:213 !
PARAMETER L(LIQUID,NI,Y;1) 273.00 -52904+6.785*T; 6000.00  N
REF:213 !
PARAMETER L(LIQUID,P,TI;0) 273.00 -276200+50.25*T; 6000.00  N
REF:233 !
PARAMETER L(LIQUID,P,TI;1) 273.00 -12950+17.57*T; 6000.00  N
REF:233 !
PARAMETER L(LIQUID,P,TI;2) 273.00 -11100+18*T; 6000.00  N
REF:233 !
PARAMETER L(LIQUID,SI,TI;0) 273.00 -244329.45+29.01807*T; 6000.00  N
REF:191 !
PARAMETER L(LIQUID,SI,TI;1) 273.00 +69588.28-32.30618*T; 6000.00  N
REF:191 !
PARAMETER L(LIQUID,SI,TI;2) 273.00 +53629.71; 6000.00  N
REF:191 !
PARAMETER L(LIQUID,SI,V;0) 273.00 -190326.8+44.06262*T; 6000.00  N
REF:129 !
PARAMETER L(LIQUID,SI,V;1) 273.00 +6265.4; 6000.00  N
REF:129 !
PARAMETER L(LIQUID,SI,V;2) 273.00 +39546.5; 6000.00  N
REF:129 !
PARAMETER L(LIQUID,TI,V;0) 273.00 +1400; 6000.00  N
REF:12 !
PARAMETER L(LIQUID,TI,V;1) 273.00 +4100; 6000.00  N
REF:12 !
$-------------------------------------------------------------------
$ liquid ternary interactions
$-------------------------------------------------------------------
PARAMETER L(LIQUID,AL,B,TI;0) 273.00 +422100-188.6*T; 6000.00  N
REF:160 !
PARAMETER L(LIQUID,AL,B,TI;1) 273.00 +243800; 6000.00  N
REF:160 !
PARAMETER L(LIQUID,AL,B,TI;2) 273.00 -171815; 6000.00  N
REF:160 !
PARAMETER L(LIQUID,AL,C,FE;0) 273.00 -49000; 6000.00  N
REF:155 !
PARAMETER L(LIQUID,AL,CR,NI;0) 273.00 +16000; 6000.00  N
REF:91 !
PARAMETER L(LIQUID,AL,CU,SI;0) 273.00 +129758.274-152.551977*T; 6000.00  N
REF:147 !
PARAMETER L(LIQUID,AL,CU,SI;1) 273.00 +154448.454-8.5615*T; 6000.00  N
REF:147 !
PARAMETER L(LIQUID,AL,CU,SI;2) 273.00 -88726.6292+40*T; 6000.00  N
REF:147 !
PARAMETER L(LIQUID,AL,FE,NI;0) 273.00 -306100+180*T; 6000.00  N
REF:95 !
PARAMETER L(LIQUID,AL,FE,NI;1) 273.00 +416900-120*T; 6000.00  N
REF:95 !
PARAMETER L(LIQUID,AL,FE,NI;2) 273.00 +14790-6.7*T; 6000.00  N
REF:95 !
PARAMETER L(LIQUID,AL,FE,SI;0) 273.00 -1866.9-0.17024*T; 6000.00  N
REF:100 !
PARAMETER L(LIQUID,AL,FE,SI;1) 273.00 -343716.1+2.53085*T; 6000.00  N
REF:100 !
PARAMETER L(LIQUID,AL,FE,SI;2) 273.00 +106280.7-1.28055*T; 6000.00  N
REF:100 !
PARAMETER L(LIQUID,AL,HF,NI;0) 273.00 +100000; 6000.00  N
REF:217 !
PARAMETER L(LIQUID,AL,MN,SI;0) 273.00 -72818; 6000.00  N
REF:149 !
PARAMETER L(LIQUID,AL,MN,SI;1) 273.00 -16967; 6000.00  N
REF:149 !
PARAMETER L(LIQUID,AL,MN,SI;2) 273.00 -55992; 6000.00  N
REF:149 !
PARAMETER L(LIQUID,AL,NI,SI;0) 273.00 +133699.59; 6000.00  N
REF:93 !
PARAMETER L(LIQUID,AL,NI,SI;1) 273.00 +102978.23; 6000.00  N
REF:93 !
PARAMETER L(LIQUID,AL,NI,SI;2) 273.00 +33204.48; 6000.00  N
REF:93 !
PARAMETER L(LIQUID,B,C,FE;0) 273.00 -200000; 6000.00  N
REF:pov13 !
PARAMETER L(LIQUID,B,C,FE;1) 273.00 +200000; 6000.00  N
REF:pov13 !
PARAMETER L(LIQUID,B,C,FE;2) 273.00 -200000; 6000.00  N
REF:pov13 !
PARAMETER L(LIQUID,B,C,HF;0) 273.00 +133208; 6000.00  N
REF:92 !
PARAMETER L(LIQUID,B,C,HF;1) 273.00 +39102.9; 6000.00  N
REF:92 !
PARAMETER L(LIQUID,B,C,HF;2) 273.00 -313626; 6000.00  N
REF:92 !
PARAMETER L(LIQUID,B,CR,FE;0) 273.00 -70000; 6000.00  N
REF:145 !
PARAMETER L(LIQUID,B,CR,FE;1) 273.00 -30000; 6000.00  N
REF:145 !
PARAMETER L(LIQUID,B,CR,FE;2) 273.00 +120000; 6000.00  N
REF:145 !
PARAMETER L(LIQUID,B,CR,NI;0) 273.00 -5312-89.2*T; 6000.00  N
REF:114 !
PARAMETER L(LIQUID,B,CR,NI;1) 273.00 +3520.3; 6000.00  N
REF:114 !
PARAMETER L(LIQUID,B,CR,NI;2) 273.00 +246657; 6000.00  N
REF:114 !
PARAMETER L(LIQUID,B,FE,NB;0) 273.00 +1e-8; 6000.00  N
REF:146 !
PARAMETER L(LIQUID,B,FE,NB;1) 273.00 -300000; 6000.00  N
REF:146 !
PARAMETER L(LIQUID,B,FE,NB;2) 273.00 +1e-8; 6000.00  N
REF:146 !
PARAMETER L(LIQUID,B,FE,NI;0) 273.00 +56000-20*T; 6000.00  N
REF:192 !
PARAMETER L(LIQUID,B,FE,NI;1) 273.00 -40000; 6000.00  N
REF:192 !
PARAMETER L(LIQUID,B,FE,NI;2) 273.00 +1e-8; 6000.00  N
REF:192 !
PARAMETER L(LIQUID,B,NI,SI;0) 273.00 +50000; 6000.00  N
REF:190 !
PARAMETER L(LIQUID,B,NI,SI;1) 273.00 -80000; 6000.00  N
REF:190 !
PARAMETER L(LIQUID,B,NI,SI;2) 273.00 +50000; 6000.00  N
REF:190 !
PARAMETER L(LIQUID,C,CO,CR;0) 273.00 -302180; 6000.00  N
REF:73 !
PARAMETER L(LIQUID,C,CO,CR;1) 273.00 +35575; 6000.00  N
REF:73 !
PARAMETER L(LIQUID,C,CO,CR;2) 273.00 +35575; 6000.00  N
REF:73 !
PARAMETER L(LIQUID,C,CO,FE;0) 273.00 +11646-5.657*T; 6000.00  N
REF:75 !
PARAMETER L(LIQUID,C,CO,NI;0) 273.00 +50462-27.562*T; 6000.00  N
REF:76 !
PARAMETER L(LIQUID,C,CO,W;0) 273.00 +12770-22.9*T; 6000.00  N
REF:243 !
PARAMETER L(LIQUID,C,CR,FE;0) 273.00 -514037; 6000.00  N
REF:58 !
PARAMETER L(LIQUID,C,CR,FE;1) 273.00 +73286; 6000.00  N
REF:58 !
PARAMETER L(LIQUID,C,CR,FE;2) 273.00 +66921; 6000.00  N
REF:58 !
PARAMETER L(LIQUID,C,CR,MN;0) 273.00 +1E-7; 6000.00  N
REF:12 !
PARAMETER L(LIQUID,C,CR,MO;0) 273.00 +1E-7; 6000.00  N
REF:12 !
PARAMETER L(LIQUID,C,CR,NI;0) 273.00 +1E-7; 6000.00  N
REF:11 !
PARAMETER L(LIQUID,C,CR,TI;0) 273.00 -543844; 6000.00  N
REF:21 !
PARAMETER L(LIQUID,C,CR,TI;1) 273.00 -165916; 6000.00  N
REF:21 !
PARAMETER L(LIQUID,C,CR,TI;2) 273.00 +1e-8; 6000.00  N
REF:21 !
PARAMETER L(LIQUID,C,CR,V;0) 273.00 -769497; 6000.00  N
REF:52 !
PARAMETER L(LIQUID,C,CR,V;1) 273.00 +263981; 6000.00  N
REF:52 !
PARAMETER L(LIQUID,C,CR,V;2) 273.00 +3599; 6000.00  N
REF:52 !
PARAMETER L(LIQUID,C,CU,FE;0) 273.00 -76019; 6000.00  N
REF:12 !
PARAMETER L(LIQUID,C,FE,MN;0) 273.00 -45675; 6000.00  N
REF:15 !
PARAMETER L(LIQUID,C,FE,MN;1) 273.00 -12379; 6000.00  N
REF:15 !
PARAMETER L(LIQUID,C,FE,MN;2) 273.00 -12379; 6000.00  N
REF:15 !
PARAMETER L(LIQUID,C,FE,MO;0) 273.00 -37800; 6000.00  N
REF:27 !
PARAMETER L(LIQUID,C,FE,N;0) 273.00 +490996-109.135*T; 6000.00  N
REF:26 !
PARAMETER L(LIQUID,C,FE,N;1) 273.00 +192167-109.135*T; 6000.00  N
REF:26 !
PARAMETER L(LIQUID,C,FE,N;2) 273.00 +490996-109.135*T; 6000.00  N
REF:26 !
PARAMETER L(LIQUID,C,FE,NB;0) 273.00 -40000; 6000.00  N
REF:113 !
PARAMETER L(LIQUID,C,FE,NI;0) 273.00 +122200-58.8*T; 6000.00  N
REF:20 !
PARAMETER L(LIQUID,C,FE,NI;1) 273.00 +92200-58.8*T; 6000.00  N
REF:20 !
PARAMETER L(LIQUID,C,FE,NI;2) 273.00 +152200-58.8*T; 6000.00  N
REF:20 !
PARAMETER L(LIQUID,C,FE,P;0) 273.00 -4100.5; 6000.00  N
REF:229 !
PARAMETER L(LIQUID,C,FE,P;1) 273.00 -251801.8+144.9988*T; 6000.00  N
REF:229 !
PARAMETER L(LIQUID,C,FE,P;2) 273.00 +5200.5; 6000.00  N
REF:229 !
PARAMETER L(LIQUID,C,FE,S;0) 273.00 +330000; 6000.00  N
REF:12 ! 
PARAMETER L(LIQUID,C,FE,S;1) 273.00 +160000-100*T; 6000.00  N
REF:12 !
PARAMETER L(LIQUID,C,FE,S;2) 273.00 +330000; 6000.00  N
REF:12 ! 
PARAMETER L(LIQUID,C,FE,SI;0) 273.00 +400000; 6000.00  N
REF:25 !
PARAMETER L(LIQUID,C,FE,SI;1) 273.00 -55000; 6000.00  N
REF:25 !
PARAMETER L(LIQUID,C,FE,SI;2) 273.00 +450000; 6000.00  N
REF:25 !
PARAMETER L(LIQUID,C,FE,TI;0) 273.00 -140000; 6000.00  N
REF:16 !
PARAMETER L(LIQUID,C,FE,V;0) 273.00 -60000; 6000.00  N
REF:15 !
PARAMETER L(LIQUID,C,FE,V;1) 273.00 -60000; 6000.00  N
REF:15 !
PARAMETER L(LIQUID,C,FE,V;2) 273.00 +100000; 6000.00  N
REF:15 !
PARAMETER L(LIQUID,C,FE,W;0) 273.00 -60600-71*T; 6000.00  N
REF:20 !
PARAMETER L(LIQUID,C,FE,W;1) 273.00 +6400-71*T; 6000.00  N
REF:20 !
PARAMETER L(LIQUID,C,FE,W;2) 273.00 +73400-71*T; 6000.00  N
REF:20 !
PARAMETER L(LIQUID,C,HF,MO;0) 273.00 +5000; 6000.00  N
REF:pov10 !
PARAMETER L(LIQUID,C,HF,MO;1) 273.00 -5000; 6000.00  N
REF:pov10 !
PARAMETER L(LIQUID,C,HF,MO;2) 273.00 +5000; 6000.00  N
REF:pov10 !
PARAMETER L(LIQUID,C,MN,V;0) 273.00 +1E-7; 6000.00  N
REF:15 !
PARAMETER L(LIQUID,C,MO,TI;0) 273.00 -402258.4; 6000.00  N
REF:125 !
PARAMETER L(LIQUID,C,MO,TI;1) 273.00 -40675.2; 6000.00  N
REF:125 !
PARAMETER L(LIQUID,C,MO,TI;2) 273.00 +24292.1; 6000.00  N
REF:125 !
PARAMETER L(LIQUID,C,MO,V;0) 273.00 +120000; 6000.00  N
REF:38 !
PARAMETER L(LIQUID,C,NB,TI;0) 273.00 +140812; 6000.00  N
REF:16 !
PARAMETER L(LIQUID,C,NB,W;0) 273.00 -195015; 6000.00  N
REF:19 !
PARAMETER L(LIQUID,C,NB,W;1) 273.00 +60769; 6000.00  N
REF:19 !
PARAMETER L(LIQUID,C,NB,W;2) 273.00 +176422; 6000.00  N
REF:19 !
PARAMETER L(LIQUID,C,NI,W;0) 273.00 +1100000-300*T; 6000.00  N
REF:20 !
PARAMETER L(LIQUID,C,NI,W;1) 273.00 -235500; 6000.00  N
REF:20 !
PARAMETER L(LIQUID,C,NI,W;2) 273.00 +480000-150*T; 6000.00  N
REF:20 !
PARAMETER L(LIQUID,CO,CU,FE;0) 273.00 +22000; 6000.00  N
REF:228 !
PARAMETER L(LIQUID,CO,CU,FE;1) 273.00 -32000; 6000.00  N
REF:228 !
PARAMETER L(LIQUID,CO,CU,FE;2) 273.00 -1500; 6000.00  N
REF:228 !
PARAMETER L(LIQUID,CO,CU,MN;0) 273.00 -14000; 6000.00  N
REF:87 !
PARAMETER L(LIQUID,CO,CU,MN;1) 273.00 +41625-42.5*T; 6000.00  N
REF:87 !
PARAMETER L(LIQUID,CO,CU,MN;2) 273.00 -29000; 6000.00  N
REF:87 !
PARAMETER L(LIQUID,CO,FE,MO;0) 273.00 +1e-8; 6000.00  N
REF:pov11 !
PARAMETER L(LIQUID,CO,FE,MO;1) 273.00 -60000; 6000.00  N
REF:pov13 !
PARAMETER L(LIQUID,CO,FE,MO;2) 273.00 +1e-8; 6000.00  N
REF:pov11 !
PARAMETER L(LIQUID,CO,FE,W;0) 273.00 +1E-7; 6000.00  N
REF:79 !
PARAMETER L(LIQUID,CO,FE,W;1) 273.00 +11287; 6000.00  N
REF:79 !
PARAMETER L(LIQUID,CO,FE,W;2) 273.00 +1E-7; 6000.00  N
REF:79 !
PARAMETER L(LIQUID,CO,NI,W;0) 273.00 -77000; 6000.00  N
REF:79 !
PARAMETER L(LIQUID,CO,NI,W;1) 273.00 -67282; 6000.00  N
REF:79 !
PARAMETER L(LIQUID,CO,NI,W;2) 273.00 +1E-7; 6000.00  N
REF:79 !
PARAMETER L(LIQUID,CR,CU,FE;0) 273.00 -115799+61.673*T; 6000.00  N
REF:225 !
PARAMETER L(LIQUID,CR,CU,FE;1) 273.00 -89317+55.011*T; 6000.00  N
REF:225 !
PARAMETER L(LIQUID,CR,CU,FE;2) 273.00 +30000; 6000.00  N
REF:pov15 !
PARAMETER L(LIQUID,CR,CU,NB;0) 273.00 +5000; 6000.00  N
REF:130 !
PARAMETER L(LIQUID,CR,CU,NB;1) 273.00 +50000; 6000.00  N
REF:130 !
PARAMETER L(LIQUID,CR,CU,NB;2) 273.00 +5000; 6000.00  N
REF:130 !
PARAMETER L(LIQUID,CR,CU,NI;0) 273.00 +50000; 6000.00  N
REF:pov15 !
PARAMETER L(LIQUID,CR,FE,MN;0) 273.00 +2378; 6000.00  N
REF:22 !
PARAMETER L(LIQUID,CR,FE,N;0) 273.00 -127121+68.6*T; 6000.00  N
REF:22 !
PARAMETER L(LIQUID,CR,FE,NB;0) 273.00 -10000; 6000.00  N
REF:pov13 !
PARAMETER L(LIQUID,CR,FE,NI;0) 273.00 +140000-50*T; 6000.00  N
REF:pov14 !
PARAMETER L(LIQUID,CR,FE,NI;1) 273.00 +5000-12*T; 6000.00  N
REF:pov14 !
PARAMETER L(LIQUID,CR,FE,NI;2) 273.00 +75000; 6000.00  N
REF:pov14 !
PARAMETER L(LIQUID,CR,FE,P;0) 273.00 +80000; 6000.00  N
REF:230 !
PARAMETER L(LIQUID,CR,FE,P;1) 273.00 +80000; 6000.00  N
REF:230 !
PARAMETER L(LIQUID,CR,FE,P;2) 273.00 -350000; 6000.00  N
REF:230 !
PARAMETER L(LIQUID,CR,FE,S;0) 273.00 -420000+100*T; 6000.00  N
REF:12 !
PARAMETER L(LIQUID,CR,FE,S;1) 273.00 -230000+100*T; 6000.00  N
REF:12 !
PARAMETER L(LIQUID,CR,FE,S;2) 273.00 -420000+100*T; 6000.00  N
REF:12 !
PARAMETER L(LIQUID,CR,FE,SI;0) 273.00 +60000-50*T; 6000.00  N
REF:28 !
PARAMETER L(LIQUID,CR,FE,TI;0) 273.00 -90000; 6000.00  N
REF:23 !
PARAMETER L(LIQUID,CR,FE,TI;1) 273.00 +70000; 6000.00  N
REF:23 !
PARAMETER L(LIQUID,CR,FE,TI;2) 273.00 -90000; 6000.00  N
REF:23 !
PARAMETER L(LIQUID,CR,FE,V;0) 273.00 +14881; 6000.00  N
REF:52 !
PARAMETER L(LIQUID,CR,FE,V;1) 273.00 +17968; 6000.00  N
REF:52 !
PARAMETER L(LIQUID,CR,FE,V;2) 273.00 -7692; 6000.00  N
REF:52 !
PARAMETER L(LIQUID,CR,MN,N;0) 273.00 +86690; 6000.00  N
REF:22 !
PARAMETER L(LIQUID,CR,MO,NI;0) 273.00 +1E-7; 6000.00  N
REF:12 !
PARAMETER L(LIQUID,CR,N,NI;0) 273.00 -89400; 6000.00  N
REF:36 !
PARAMETER L(LIQUID,CR,NB,NI;0) 273.00 -59943; 6000.00  N
REF:237 !
PARAMETER L(LIQUID,CR,NB,NI;1) 273.00 -220439; 6000.00  N
REF:237 !
PARAMETER L(LIQUID,CR,NB,NI;2) 273.00 -14828; 6000.00  N
REF:237 !
PARAMETER L(LIQUID,CR,NI,W;0) 273.00 +41500; 6000.00  N
REF:138 !
PARAMETER L(LIQUID,CU,FE,MN;0) 273.00 +241298-140*T; 6000.00  N
REF:87 !
PARAMETER L(LIQUID,CU,FE,MN;1) 273.00 +82096-40*T; 6000.00  N
REF:87 !
PARAMETER L(LIQUID,CU,FE,MN;2) 273.00 +25901.5-20*T; 6000.00  N
REF:87 !
PARAMETER L(LIQUID,CU,FE,N;0) 273.00 +27927; 6000.00  N
REF:12 !
PARAMETER L(LIQUID,CU,FE,NI;0) 273.00 -68786+30.9*T; 6000.00  N
REF:12 !
PARAMETER L(LIQUID,CU,FE,S;0) 273.00 +1e-8; 6000.00  N
REF:pov13 !
PARAMETER L(LIQUID,CU,FE,SI;0) 273.00 +23000-19.5*T; 6000.00  N
REF:228 !
PARAMETER L(LIQUID,CU,FE,SI;1) 273.00 +50000-19.5*T; 6000.00  N
REF:228 !
PARAMETER L(LIQUID,CU,FE,SI;2) 273.00 +23000-19.5*T; 6000.00  N
REF:228 !
PARAMETER L(LIQUID,CU,FE,V;0) 273.00 -85000; 6000.00  N
REF:228 !
PARAMETER L(LIQUID,CU,FE,V;1) 273.00 +5000; 6000.00  N
REF:228 !
PARAMETER L(LIQUID,CU,FE,V;2) 273.00 -80000; 6000.00  N
REF:228 !
PARAMETER L(LIQUID,CU,HF,TI;0) 273.00 +24000; 6000.00  N
REF:pov11 !
PARAMETER L(LIQUID,CU,HF,TI;1) 273.00 -29000; 6000.00  N
REF:pov11 !
PARAMETER L(LIQUID,CU,HF,TI;2) 273.00 +24000; 6000.00  N
REF:pov11 !
PARAMETER L(LIQUID,CU,MN,NI;0) 273.00 -42780; 6000.00  N
REF:244 !
PARAMETER L(LIQUID,CU,MN,NI;1) 273.00 -67310; 6000.00  N
REF:244 !
PARAMETER L(LIQUID,CU,MN,NI;2) 273.00 -56060; 6000.00  N
REF:244 !
PARAMETER L(LIQUID,FE,MN,MO;0) 273.00 +75000; 6000.00  N
REF:pov13 !
PARAMETER L(LIQUID,FE,MN,N;0) 273.00 -15211+18.43*T; 6000.00  N
REF:22 !
PARAMETER L(LIQUID,FE,MN,NI;0) 273.00 +1E-7; 6000.00  N
REF:23 !
PARAMETER L(LIQUID,FE,MN,PD;0) 273.00 -30000; 6000.00  N
REF:pov14 !
PARAMETER L(LIQUID,FE,MN,PD;1) 273.00 -150000; 6000.00  N
REF:pov14 !
PARAMETER L(LIQUID,FE,MN,PD;2) 273.00 +1e-8; 6000.00  N
REF:pov14 !
PARAMETER L(LIQUID,FE,MN,S;0) 273.00 -280000+100*T; 6000.00  N
REF:12 !
PARAMETER L(LIQUID,FE,MN,S;1) 273.00 -700000+100*T; 6000.00  N
REF:12 !
PARAMETER L(LIQUID,FE,MN,S;2) 273.00 -700000+100*T; 6000.00  N
REF:12 !
PARAMETER L(LIQUID,FE,MN,SI;0) 273.00 -180473; 6000.00  N
REF:53 !
PARAMETER L(LIQUID,FE,MN,SI;1) 273.00 -95027; 6000.00  N
REF:53 !
PARAMETER L(LIQUID,FE,MN,SI;2) 273.00 +154386; 6000.00  N
REF:53 !
PARAMETER L(LIQUID,FE,MN,V;0) 273.00 +1E-7; 6000.00  N
REF:12 !
PARAMETER L(LIQUID,FE,MO,N;0) 273.00 +1E-7; 6000.00  N
REF:40 !
PARAMETER L(LIQUID,FE,MO,NI;0) 273.00 +50000; 6000.00  N
REF:41 !
PARAMETER L(LIQUID,FE,MO,S;0) 273.00 -33000; 6000.00  N
REF:12 !
PARAMETER L(LIQUID,FE,MO,SI;0) 273.00 +110000; 6000.00  N
REF:23 !
PARAMETER L(LIQUID,FE,N,NB;0) 273.00 -160000; 6000.00  N
REF:16 !
PARAMETER L(LIQUID,FE,N,S;0) 273.00 -46238; 6000.00  N
REF:12 !
PARAMETER L(LIQUID,FE,N,SI;0) 273.00 +1E-7; 6000.00  N
REF:12 !
PARAMETER L(LIQUID,FE,N,TI;0) 273.00 -300000; 6000.00  N
REF:16 !
PARAMETER L(LIQUID,FE,N,V;0) 273.00 -228000; 6000.00  N
REF:32 !
PARAMETER L(LIQUID,FE,N,V;1) 273.00 +3600000; 6000.00  N
REF:32 !
PARAMETER L(LIQUID,FE,N,V;2) 273.00 +104000; 6000.00  N
REF:32 !
PARAMETER L(LIQUID,FE,NB,N;0) 273.00 -160000; 6000.00  N
REF:16 !
PARAMETER L(LIQUID,FE,NB,NI;0) 273.00 +1e-8; 6000.00  N
REF:54 !
PARAMETER L(LIQUID,FE,NB,P;0) 273.00 +100000; 6000.00  N
REF:232 !
PARAMETER L(LIQUID,FE,NB,P;1) 273.00 +100000; 6000.00  N
REF:232 !
PARAMETER L(LIQUID,FE,NB,P;2) 273.00 +1e-8; 6000.00  N
REF:232 !
PARAMETER L(LIQUID,FE,NB,S;0) 273.00 -150000; 6000.00  N
REF:12 !
PARAMETER L(LIQUID,FE,NI,P;0) 273.00 +350000; 6000.00  N
REF:pov12 !
PARAMETER L(LIQUID,FE,NI,S;0) 273.00 +102295+16.742*T; 6000.00  N
REF:12 !
PARAMETER L(LIQUID,FE,NI,S;1) 273.00 +139946+6.226*T; 6000.00  N
REF:12 !
PARAMETER L(LIQUID,FE,NI,S;2) 273.00 +103422+115.12*T; 6000.00  N
REF:12 !
PARAMETER L(LIQUID,FE,NI,SI;0) 273.00 +100000-50*T; 6000.00  N
REF:28 !
PARAMETER L(LIQUID,FE,NI,SI;1) 273.00 +220000-50*T; 6000.00  N
REF:28 !
PARAMETER L(LIQUID,FE,NI,SI;2) 273.00 -185000-50*T; 6000.00  N
REF:28 !
PARAMETER L(LIQUID,FE,NI,TI;0) 273.00 -20000; 6000.00  N
REF:23 !
PARAMETER L(LIQUID,FE,NI,TI;1) 273.00 -10000; 6000.00  N
REF:23 !
PARAMETER L(LIQUID,FE,NI,TI;2) 273.00 -90000; 6000.00  N
REF:23 !
PARAMETER L(LIQUID,FE,NI,V;0) 273.00 +1E-7; 6000.00  N
REF:23 !
PARAMETER L(LIQUID,FE,NI,W;0) 273.00 +14621; 6000.00  N
REF:20 !
PARAMETER L(LIQUID,FE,NI,W;1) 273.00 +64236; 6000.00  N
REF:20 !
PARAMETER L(LIQUID,FE,NI,W;2) 273.00 -84842; 6000.00  N
REF:20 !
PARAMETER L(LIQUID,FE,S,SI;0) 273.00 +20000; 6000.00  N
REF:12 !
PARAMETER L(LIQUID,FE,S,SI;1) 273.00 +350000; 6000.00  N
REF:12 !
PARAMETER L(LIQUID,FE,S,SI;2) 273.00 +350000; 6000.00  N
REF:12 !
PARAMETER L(LIQUID,FE,S,TI;0) 273.00 -750000; 6000.00  N
REF:12 !
PARAMETER L(LIQUID,FE,S,V;0) 273.00 -120000; 6000.00  N
REF:12 !
PARAMETER L(LIQUID,MN,NI,SI;0) 273.00 +1e-8; 6000.00  N
REF:251 !
PARAMETER L(LIQUID,MN,NI,SI;1) 273.00 -135000; 6000.00  N
REF:251 !
PARAMETER L(LIQUID,MN,NI,SI;2) 273.00 -80000; 6000.00  N
REF:251 !
PARAMETER L(LIQUID,NB,NI,Y;0) 273.00 +33700; 6000.00  N
REF:213 !
PARAMETER L(LIQUID,NB,NI,Y;1) 273.00 -22800; 6000.00  N
REF:213 !
PARAMETER L(LIQUID,NB,NI,Y;2) 273.00 +184350; 6000.00  N
REF:213 !
PARAMETER L(LIQUID,NI,SI,TI;0) 273.00 +70000; 6000.00  N
REF:191 !
PARAMETER L(LIQUID,NI,SI,TI;1) 273.00 -60000; 6000.00  N
REF:191 !
PARAMETER L(LIQUID,NI,SI,TI;2) 273.00 +70000; 6000.00  N
REF:191 !
$-------------------------------------------------------------------
$ liquid quaternary liquid
$-------------------------------------------------------------------
PARAMETER L(LIQUID,AL,C,FE,S;0) 273.00 +600000; 6000.00  N
REF:12 !
PARAMETER L(LIQUID,C,CO,NI,W;0) 273.00 -785000; 6000.00  N
REF:79 !
PARAMETER L(LIQUID,C,CR,FE,MN;0) 273.00 +1E-7; 6000.00  N
REF:12 !
PARAMETER L(LIQUID,C,CR,FE,MO;0) 273.00 +1E-7; 6000.00  N
REF:12 !
PARAMETER L(LIQUID,C,CR,FE,NI;0) 273.00 +300000; 6000.00  N
REF:12 !
PARAMETER L(LIQUID,C,CR,FE,V;0) 273.00 +1E-7; 6000.00  N
REF:12 !
PARAMETER L(LIQUID,C,FE,NI,W;0) 273.00 -400825; 6000.00  N
REF:20 !
PARAMETER L(LIQUID,CR,FE,MN,N;0) 273.00 -169200; 6000.00  N
REF:22 !
PARAMETER L(LIQUID,CR,FE,MO,N;0) 273.00 +300000; 6000.00  N
REF:12 !
PARAMETER L(LIQUID,CR,FE,N,NI;0) 273.00 -261500; 6000.00  N
REF:36 !
PARAMETER L(LIQUID,CR,FE,N,SI;0) 273.00 -500000; 6000.00  N
REF:pov13 !
PARAMETER L(LIQUID,C,FE,S,SI;0) 273.00 +200000; 6000.00  N
REF:12 !
PARAMETER L(LIQUID,FE,MN,S,SI;0) 273.00 +300000; 6000.00  N
REF:12 !
$
$###########################################################################
$                   THERMODYNAMIC PARAMETERS: FCC_A1
$###########################################################################
$
 TYPE_DEFINITION ' GES A_P_D FCC_A1 MAGNETIC  -3.0    0.28 !
 PHASE FCC_A1  %'  2 1   1 > 
Face-centered cubic Austenite phase with Va on interstitial sublattice; 
V- and/or W-rich MC carbo-nitride phase is denoted "fcc_A1#01" 
in the MatCalc databases, with C and N on substitutional sublattice. 
MC carbo-nitride composition sets can be defined by the user 
(syntax see top of database). Typically MC is precipitating 
on dislocations and/or lath boundaries. 
MC is an important hardening phase in many types of steel. 
>> 6 !
    CONSTITUENT FCC_A1  : AL,CO,CR,CU,FE%,HF,LA,MN,MO,NB,NI,P,PD,S,SI,TI,V,
                        W,Y : B,C,H,N,O,VA% :  !
$-------------------------------------------------------------------
$ FCC_A1 endmember compounds with VA
$-------------------------------------------------------------------
PARAMETER G(FCC_A1,AL:VA;0) 273.00 +GHSERAL#; 2900.00  N
REF:0 !
PARAMETER G(FCC_A1,CO:VA;0) 273.00 +GCOFCC#; 6000.00  N
REF:73 !
PARAMETER G(FCC_A1,CR:VA;0) 273.00 +7284+0.163*T+GHSERCR#; 6000.00  N
REF:0 !
PARAMETER G(FCC_A1,CU:VA;0) 273.00 +GHSERCU#; 3200.00  N
REF:0 !
PARAMETER G(FCC_A1,FE:VA;0) 273.00 -1462.4+8.282*T-1.15*T*LN(T)
   +0.00064*T**2+GHSERFE#; 1811.00  Y
   -1713.815+0.94001*T+0.4925095E+31*T**(-9)+GHSERFE#; 6000.00  N
REF:0 !
PARAMETER G(FCC_A1,FE:H;0) 273.00 +25746.7209+48.1250165*T+GFEFCC# 
   +0.5*GHSERHH#; 6000.00  N
REF:223 !
PARAMETER G(FCC_A1,HF:VA;0) 273.00 +GHFFCC#; 6000.00  N
REF:0 !
PARAMETER G(FCC_A1,LA:VA;0) 273.00 +GLAFCC#; 6000.00  N
REF:0 !
PARAMETER G(FCC_A1,MN:VA;0) 273.00 -3439.3+131.884*T-24.5177*T*LN(T)
   -0.006*T**2+69600*T**(-1); 1519.00  Y
   -26070.1+309.6664*T-48*T*LN(T)+3.86196E+30*T**(-9); 6000.00  N
REF:66 !
PARAMETER G(FCC_A1,MO:VA;0) 273.00 +15200+0.63*T+GHSERMO#; 5000.00  N
REF:0 !
PARAMETER G(FCC_A1,NB:VA;0) 273.00 +13500+1.7*T+GHEXTNB#; 5000.00  N
REF:0 !
PARAMETER G(FCC_A1,NI:VA;0) 273.00 +GHSERNI#; 3000.00  N
REF:0 !
PARAMETER G(FCC_A1,P:VA;0) 273.00 +GPFCC#; 3000.00  N
REF:0 !
PARAMETER G(FCC_A1,PD:VA;0) 273.00 +GHSERPD#; 3000.00  N
REF:0 !
PARAMETER G(FCC_A1,S:VA;0) 273.00 +105000+GHSERSS#; 6000.00  N
REF:82 !
PARAMETER G(FCC_A1,SI:VA;0) 273.00 +51000-21.8*T+GHSERSI#; 3600.00  N
REF:0 !
PARAMETER G(FCC_A1,TI:VA;0) 273.00 +6000-0.1*T+GHSERTI#; 3000.00  N
REF:0 !
PARAMETER G(FCC_A1,V:VA;0) 273.00 +7500+1.7*T+GHSERVV#; 4000.00  N
REF:0 !
PARAMETER G(FCC_A1,W:VA;0) 273.00 +19300+0.63*T+GHSERWW#; 6000.00  N
REF:0 !
PARAMETER G(FCC_A1,Y:VA;0) 273.00 +GHSERYY#+10000; 6000.00  N
REF:pov12 !
$-------------------------------------------------------------------
$ FCC_A1 endmember compounds with B
$-------------------------------------------------------------------
$ B-solubility in Fe only roughly known, big experimental spread
PARAMETER G(FCC_A1,CR:B;0) 273.00 +GHSERCR#+GHSERBB#+UNDEF#; 6000.00  N
REF:114 !
PARAMETER G(FCC_A1,CU:B;0) 273.00 +GHSERCU#+GHSERBB#+62000; 6000.00  N
REF:pov12 !
PARAMETER G(FCC_A1,FE:B;0) 273.00 +GHSERFE#+GHSERBB#+2800+21.7*T; 6000.00  N
REF:115 !
PARAMETER G(FCC_A1,HF:B;0) 273.00 +GHFFCC#+GHSERBB#-61674.9; 6000.00  N
REF:92 !
PARAMETER G(FCC_A1,MN:B;0) 273.00 +GMNFCC#+GHSERBB#; 6000.00  N
REF:245 !
PARAMETER G(FCC_A1,MO:B;0) 273.00 +GMOFCC#+GHSERBB#-50000; 6000.00  N
REF:pov15 !
PARAMETER G(FCC_A1,NB:B;0) 273.00 +GHSERNB#+GHSERBB#+UNDEF#; 6000.00  N
REF:pov09 !
PARAMETER G(FCC_A1,NI:B;0) 273.00 +GHSERNI#+GHSERBB#
   +43514-12.217*T; 6000.00  N
REF:161 !
PARAMETER G(FCC_A1,TI:B;0) 273.00 +GTIFCC#+GHSERBB#-150000; 6000.00  N
REF:pov15 !
PARAMETER G(FCC_A1,V:B;0) 273.00 +GHSERVV#+GHSERBB#; 6000.00  N
REF:235 !
$-------------------------------------------------------------------
$ FCC_A1 endmember compounds with C
$-------------------------------------------------------------------
PARAMETER G(FCC_A1,AL:C;0) 273.00 +GHSERAL#+GHSERCC#
   +81000; 6000.00  N
REF:155 !
PARAMETER G(FCC_A1,CO:C;0) 273.00 +GHSERCO#+GHSERCC#+50463.8
 -6.849*T; 6000.00  N
REF:73 !
PARAMETER G(FCC_A1,CR:C;0) 273.00 +GHSERCR#+GHSERCC#+1200
 -1.94*T; 6000.00  N
REF:11 !
PARAMETER G(FCC_A1,FE:C;0) 273.00 +77207-15.877*T+GFEFCC#
 +GHSERCC#; 6000.00  N
REF:11 !
PARAMETER G(FCC_A1,HF:C;0) 273.00 +GHFC#; 5000.00  N
REF:194 !
PARAMETER G(FCC_A1,MO:C;0) 273.00 -7500-8.3*T-750000*T**(-1)
   +GHSERMO#+GHSERCC#; 6000.00  N
REF:17 !
PARAMETER G(FCC_A1,MN:C;0) 273.00 +502+15.261*T+GHSERMN#
 +GHSERCC#; 6000.00  N
REF:15 !
PARAMETER G(FCC_A1,NB:C;0) 273.00 -162000+283.912*T-46.34274*T*LN(T)
   -0.0029287*T**2-1.02788144E+9*T**(-3)+563374*T**(-1); 6000.00  N
REF:pov09 !
PARAMETER G(FCC_A1,NI:C;0) 273.00 +GHSERNI#+GHSERCC#+62000
 -7.6*T; 6000.00  N
REF:11 !
PARAMETER G(FCC_A1,P:C;0) 273.00 +GPRED#+GHSERCC#+92299.72; 6000.00  N
REF:229 !
PARAMETER G(FCC_A1,PD:C;0) 273.00 +GHSERPD#+3*GHSERCC#; 6000.00  N
REF:pov14 !
PARAMETER G(FCC_A1,S:C;0) 273.00 +GHSERSS#+GHSERCC#; 6000.00  N 
REF:pov13 !
PARAMETER G(FCC_A1,SI:C;0) 273.00 +GHSERSI#+GHSERCC#-20510
 +38.7*T; 6000.00  N
REF:24 !
PARAMETER G(FCC_A1,TI:C;0) 273.00 +GTIC#; 6000.00  N
REF:88 !
PARAMETER G(FCC_A1,V:C;0) 273.00 -117302+262.57*T-41.756*T*LN(T)
  -0.00557101*T**2+590546*T**(-1); 6000.00  N
REF:15 !
PARAMETER G(FCC_A1,W:C;0) 273.00 -17864+1.875*T+GHSERWW#
 +GHSERCC#; 6000.00  N
REF:19 !
$-------------------------------------------------------------------
$ FCC_A1 endmember compounds with N
$-------------------------------------------------------------------
PARAMETER G(FCC_A1,AL:N;0) 273.00 +80*T+GHSERAL#+GHSERNN#; 6000.00  N
REF:92 !
PARAMETER G(FCC_A1,CO:N;0) 273.00 +21028+284.763*T
   -50.261*T*LN(T)+198552*T**(-1); 6000.00  N
REF:135 !
PARAMETER G(FCC_A1,CR:N;0) 273.00 -124460+142.16*T-8.75*T*LN(T)
   +GHSERCR#+GHSERNN#; 6000.00  N
REF:pov12 !
PARAMETER G(FCC_A1,FE:N;0) 273.00 -37460+375.42*T-37.6*T*LN(T)
   +GHSERFE#+GHSERNN#; 6000.00  N
REF:47 !
PARAMETER G(FCC_A1,MN:N;0) 273.00 -75940+292.226*T-50.294*T*LN(T)
   +265051*T**(-1); 2500.00  N
REF:22 !
PARAMETER G(FCC_A1,MO:N;0) 273.00 +GHSERMO#+GHSERNN#-65344
   +149.7*T-9.78*T*LN(T); 6000.00  N
REF:47 !
PARAMETER G(FCC_A1,NB:N;0) 273.00 -227779+120.567*T-4*T*LN(T)
   +GHSERNB#+GHSERNN#; 6000.00  N
REF:16 !
PARAMETER G(FCC_A1,NI:N;0) 273.00 +38680+143.09*T-10.9*T*LN(T)
   +.00438*T**2+GHSERNI#+GHSERNN#; 6000.00  N
REF:67 !
PARAMETER G(FCC_A1,S:N;0) 273.00 +GHSERSS#+GHSERNN#+100000; 6000.00  N 
REF:pov14 !
PARAMETER G(FCC_A1,SI:N;0) 273.00 +GHSERSI#+GHSERNN#+100000; 6000.00  N 
REF:pov14 !
PARAMETER G(FCC_A1,TI:N;0) 273.00 +GTIN#; 6000.00  N
REF:16 !
PARAMETER G(FCC_A1,V:N;0) 273.00 -215000+101*T-2.22*T*LN(T)
   +0.00073*T**2+GHSERVV#+GHSERNN#; 6000.00  N
REF:48 !
PARAMETER G(FCC_A1,W:N;0) 273.00 -40752.746+259.88468*T
   -45.443666*T*LN(T)+237083*T**(-1)-0.0046519123*T**2; 6000.00  N
REF:140 !
$-------------------------------------------------------------------
$ FCC_A1 endmember compounds with O
$-------------------------------------------------------------------
PARAMETER G(FCC_A1,AL:O;0) 273.00 +GHSERAL#+GHSEROO#; 2900.00  N
REF:pov12 !
PARAMETER G(FCC_A1,CO:O;0) 273.00 +GCOFCC#+GHSEROO#; 6000.00  N
REF:pov12 !
PARAMETER G(FCC_A1,CR:O;0) 273.00 +65*T
  +GCRFCC#+GHSEROO#; 6000.00  N
REF:199 !
PARAMETER G(FCC_A1,CU:O;0) 273.00 +GHSERCU#+GHSEROO#; 3200.00  N
REF:pov12 !
PARAMETER G(FCC_A1,FE:O;0) 273.00 -175707+88.23*T
  +GFEFCC#+GHSEROO#; 6000.00  N
REF:197 !
PARAMETER G(FCC_A1,HF:O;0) 273.00 +GHFFCC#+GHSEROO#; 6000.00  N
REF:pov12 !
PARAMETER G(FCC_A1,LA:O;0) 273.00 -570000+91.4*T
  +GLAFCC#+GHSEROO#; 6000.00  N
REF:197 !
PARAMETER G(FCC_A1,MN:O;0) 273.00 +GMNFCC#+GHSEROO#; 5000.00  N
REF:pov12 !
PARAMETER G(FCC_A1,MO:O;0) 273.00 +GMOFCC#+GHSEROO#; 5000.00  N
REF:pov12 !
PARAMETER G(FCC_A1,NB:O;0) 273.00 +13500+1.7*T+GHEXTNB#
 +GHSEROO#; 5000.00  N
REF:pov12 !
PARAMETER G(FCC_A1,NI:O;0) 273.00 +65*T
  +GHSERNI#+GHSEROO#; 6000.00  N
REF:199 !
PARAMETER G(FCC_A1,S:O;0) 273.00 +105000+GHSERSS#+GHSEROO#; 6000.00  N
REF:pov12 !
PARAMETER G(FCC_A1,SI:O;0) 273.00 +51000-21.8*T+GHSERSI#
 +GHSEROO#; 6000.00  N
REF:pov12 !
PARAMETER G(FCC_A1,TI:O;0) 273.00 +6000-0.1*T+GHSERTI#+GHSEROO#; 6000.00  N
REF:pov12 !
PARAMETER G(FCC_A1,V:O;0) 273.00 +7500+1.7*T+GHSERVV#+GHSEROO#; 6000.00  N
REF:pov12 !
PARAMETER G(FCC_A1,W:O;0) 273.00 +19300+0.63*T+GHSERWW#
 +GHSEROO#; 6000.00  N
REF:pov12 !
PARAMETER G(FCC_A1,Y:O;0) 273.00 +GHSERYY#+10000+GHSEROO#; 6000.00  N
REF:pov12 !
$
$******************** binary interactions ***************************
$-------------------------------------------------------------------
$ FCC_A1 binary interactions with VA
$-------------------------------------------------------------------
PARAMETER L(FCC_A1,AL,CR:VA;0) 273.00 -45900+6*T; 6000.00  N
REF:92 !
PARAMETER L(FCC_A1,AL,CU:VA;0) 273.00 -53520+2*T; 6000.00  N
REF:12 !
PARAMETER L(FCC_A1,AL,CU:VA;1) 273.00 +38590-2*T; 6000.00  N
REF:12 !
PARAMETER L(FCC_A1,AL,CU:VA;2) 273.00 +1170; 6000.00  N
REF:12 !
PARAMETER L(FCC_A1,AL,FE:VA;0) 273.00 -97000+26*T; 6000.00  N
REF:pov13 !
