Repository: wuhao-tit/Thermodynamic-database

File: mc_al_v2.029.tdb (part 3 of 7)
 
PARAMETER L(CUB_A13,FE,MN:VA;0) 273.00 -11518+2.819*T; 6000.00  N
REF:6 !
PARAMETER L(CUB_A13,FE,SI:VA;0) 273.00 -153141+46.48*T; 6000.00  N
REF:18 !
PARAMETER L(CUB_A13,FE,SI:VA;1) 273.00 -92352; 6000.00  N
REF:18 !
PARAMETER L(CUB_A13,FE,SI:VA;2) 273.00 +62240; 6000.00  N
REF:18 !
PARAMETER L(CUB_A13,MG,MN:VA;0) 273.00 +70000.0; 6000.00  N
REF:31 !
PARAMETER L(CUB_A13,MN,SI:VA;0) 273.00 -142343.62+21.89261*T; 6000.00 N 
REF:31 !
PARAMETER L(CUB_A13,MN,SI:VA;1) 273.00 +16440.608-3.53*T; 6000.00  N
REF:31 !
PARAMETER L(CUB_A13,MN,ZR:VA;0) 273.00 +24000.000; 6000.00  N
REF:31 !
PARAMETER L(CUB_A13,AL,CU,MN:VA;0) 273.00 -250000; 6000.00  N
REF:pov14 !
PARAMETER L(CUB_A13,AL,CU,MN:VA;1) 273.00 -50000; 6000.00  N
REF:pov14 !
PARAMETER L(CUB_A13,AL,CU,MN:VA;2) 273.00 +1e-8; 6000.00  N
REF:pov14 !
PARAMETER L(CUB_A13,FE,MN,SI:VA;0) 273.00 -91507; 6000.00  N
REF:53NEW !
$
$###########################################################################
$                   THERMODYNAMIC DATA:  SI_DIAMOND_A4 
$###########################################################################
$
 PHASE SI_DIAMOND_A4 % 1 1 > 
Silicon precipitate. Space group Fd3m, prototype: C(diamond) 
>> 4 !
    CONSTITUENT SI_DIAMOND_A4  : AL,CR,MG,SI%,TI,ZN : !
PARAMETER G(SI_DIAMOND_A4,AL;0) 273.00 +10000+15*T+GHSERAL#; 6000.00  N
REF:pov14 !
PARAMETER G(SI_DIAMOND_A4,CR;0) 273.00 +5000+GHSERCR#; 6000.00  N
REF:69 !
PARAMETER G(SI_DIAMOND_A4,MG;0) 273.00 +GHSERMG#+100; 6000.00  N
REF:pov14 !
PARAMETER G(SI_DIAMOND_A4,SI;0) 273.00 +GHSERSI#; 6000.00  N
REF:0 !
PARAMETER G(SI_DIAMOND_A4,TI;0) 273.00 +25000+GHSERTI#; 6000.00  N
REF:31 !
PARAMETER G(SI_DIAMOND_A4,ZN;0) 273.00 +30*T+GHSERZN#; 6000.00  N
REF:31 !
PARAMETER L(SI_DIAMOND_A4,AL,SI;0) 273.00 +113246.16-47.5551*T; 6000.00  N
REF:81 !
PARAMETER L(SI_DIAMOND_A4,MG,SI;0) 273.00 +65000; 6000.00  N
REF:pov12 !
PARAMETER L(SI_DIAMOND_A4,SI,TI;0) 273.00 +80*T; 6000.00  N
REF:31 !
PARAMETER L(SI_DIAMOND_A4,SI,ZN;0) 273.00 +100*T; 6000.00  N
REF:31 !
$
$###########################################################################
$                   THERMODYNAMIC DATA:  AL4CR
$###########################################################################
$
 PHASE AL4CR % 2 4 1 > 
Orthorhombic epsilon-phase. 
Potential precipitate in Cr-containing Al-alloys. [REF:C1] 
>> 2 !
    CONSTITUENT AL4CR  : AL%,SI : AL,CR%,CU,FE,MN : !
PARAMETER G(AL4CR,AL:AL;0) 273.00 +25868.2+5.0*GHSERAL#; 6000.00  N
REF:68 !
PARAMETER G(AL4CR,AL:CR;0) 273.00 -75000+7*T
  +4.0*GHSERAL#+GHSERCR#; 6000.00  N
REF:pov14 !
PARAMETER G(AL4CR,AL:CU;0) 273.00 +4.0*GHSERAL#+GHSERCU#; 6000.00  N
REF:pov14 !
PARAMETER G(AL4CR,AL:FE;0) 273.00 -134000+50*T+4*GHSERAL#
 +GHSERFE#; 6000.00  N
REF:pov14 !
PARAMETER G(AL4CR,AL:MN;0) 273.00 -99000+30*T+4*GHSERAL#
 +GHSERMN#; 6000.00  N
REF:pov14 !
PARAMETER G(AL4CR,SI:AL;0) 273.00 +50000
  +4.0*GHSERSI#+GHSERAL#; 6000.00  N
REF:69 !
PARAMETER G(AL4CR,SI:CU;0) 273.00 +50000
  +4.0*GHSERSI#+GHSERCU#; 6000.00  N
REF:pov14 !
PARAMETER G(AL4CR,SI:CR;0) 273.00 +4*GHSERSI#+GHSERCR#; 6000.00  N
REF:69 !
PARAMETER G(AL4CR,SI:FE;0) 273.00 +4*GHSERSI#+GHSERFE#; 6000.00  N
REF:pov14 !
PARAMETER G(AL4CR,SI:MN;0) 273.00 +4*GHSERSI#+GHSERMN#; 6000.00  N
REF:pov14 !
PARAMETER L(AL4CR,AL,SI:CR;0) 273.00 -76324.1+6.0128*T; 6000.00  N
REF:69 !
PARAMETER L(AL4CR,AL,SI:CR;1) 273.00 -1530.8-10.1702*T; 6000.00  N
REF:69 !
PARAMETER L(AL4CR,AL,SI:CR;2) 273.00 +1e-8; 6000.00  N
REF:69 !
PARAMETER L(AL4CR,AL:AL,CR;0) 273.00 -71625+53.0030*T; 6000.00  N
REF:68 !
PARAMETER L(AL4CR,AL:CR,FE;0) 273.00 +10000-30*T; 6000.00  N
REF:pov14 !
PARAMETER L(AL4CR,AL:CR,CU;0) 273.00 -40000; 6000.00  N
REF:pov14 !
PARAMETER L(AL4CR,AL:CR,MN;0) 273.00 -40000; 6000.00  N
REF:pov14 !
PARAMETER L(AL4CR,AL:CR,MN;1) 273.00 +10000; 6000.00  N
REF:pov14 !
PARAMETER L(AL4CR,AL:FE,MN;0) 273.00 +1e-8; 6000.00  N
REF:pov14 !
$
$###########################################################################
$                   THERMODYNAMIC DATA:  AL11CR2
$###########################################################################
$
 PHASE AL11CR2 % 2 11 2 > 
Monoclinic eta-phase, high-temperatures equilibrium phase above 700°C -  
pontential dispersoid only after solution treatment 
at high temperatures. [REF:C3]
>> 2 !
    CONSTITUENT AL11CR2  : AL%,SI : AL,CR%,MN : !
PARAMETER G(AL11CR2,AL:AL;0) 273.00 +30000+13.0*GHSERAL#; 6000.00  N
REF:68 !
PARAMETER G(AL11CR2,AL:CR;0) 273.00 -135000-6*T
  +11*GHSERAL#+2*GHSERCR#; 6000.00  N
REF:pov14 !
PARAMETER G(AL11CR2,AL:MN;0) 273.00 +11*GHSERAL#+2*GHSERMN#
 -200000+75*T; 6000.00  N
REF:pov14 !
PARAMETER G(AL11CR2,SI:AL;0) 273.00 +90985.5
  +11*GHSERSI#+2*GHSERAL#; 6000.00  N
REF:69 !
PARAMETER G(AL11CR2,SI:CR;0) 273.00 +65000
  +11*GHSERSI#+2*GHSERCR#; 6000.00  N
REF:69 !
PARAMETER L(AL11CR2,AL,SI:CR;0) 273.00 -67755.9+180.7592*T; 6000.00  N
REF:69 !
PARAMETER L(AL11CR2,AL,SI:CR;1) 273.00 -55861.3+203.3824*T; 6000.00  N
REF:69 !
PARAMETER L(AL11CR2,AL,SI:CR;2) 273.00 +1e-8; 6000.00  N
REF:69 !
PARAMETER L(AL11CR2,AL:AL,CR;0) 273.00 +200000-200*T; 6000.00  N
REF:pov14 !
PARAMETER G(AL11CR2,AL:CR,MN;0) 273.00 -225000+110*T; 6000.00  N
REF:pov14 !
$
$###########################################################################
$                   THERMODYNAMIC DATA:  AL13CR2
$###########################################################################
$
 PHASE AL13CR2 % 2 6.85 1.05 > 
Common Cr-precipitate in 7xxx Al-alloys. Synonymous to Al7Cr; 
both are specific stoichiometries of equilibrium Al-Cr intermetallic phases 
with a composition range between 12.5 to 14 at.% Cr. 
Monoclinic, space group C2/m. [REFS:C1,C2] 
>> 3 !
    CONSTITUENT AL13CR2  : AL : AL,CR%,CU,FE,MN : !
PARAMETER G(AL13CR2,AL:AL;0) 273.00 +24074.5
   +7.9*GHSERAL#; 6000.00  N
REF:68 !
PARAMETER G(AL13CR2,AL:CR;0) 273.00 -100000+22.5*T
   +6.85*GHSERAL#+1.05*GHSERCR#; 6000.00  N
REF:68 !
PARAMETER G(AL13CR2,AL:CU;0) 273.00 -25000
   +6.85*GHSERAL#+1.05*GHSERCU#; 6000.00  N
REF:pov14 !
PARAMETER G(AL13CR2,AL:FE;0) 273.00 +10000
  +6.85*GHSERAL#+1.05*GHSERFE#; 6000.00  N
REF:pov14 !
PARAMETER G(AL13CR2,AL:MN;0) 273.00 +6.85*GHSERAL#
   +1.05*GHSERMN#-65000+24*T; 6000.00  N
REF:pov14 !
PARAMETER L(AL13CR2,AL:AL,CR;0) 273.00 -21094.1+12.6986*T; 6000.00  N
REF:68 !
PARAMETER L(AL13CR2,AL:CR,CU;0) 273.00 -50000+50*T; 6000.00  N
REF:pov14 !
PARAMETER L(AL13CR2,AL:CR,FE;0) 273.00 -150000; 6000.00  N
REF:pov14 !
PARAMETER L(AL13CR2,AL:AL,CR,FE;0) 273.00 -150000; 6000.00  N
REF:pov14 !
PARAMETER L(AL13CR2,AL:CR,MN;0) 273.00 -160000+75*T; 6000.00  N
REF:pov14 !
PARAMETER L(AL13CR2,AL:AL,MN;0) 273.00 -21094.1+12.6986*T; 6000.00  N
REF:pov14 !
PARAMETER L(AL13CR2,AL:AL,CR,MN;0) 273.00 -50000; 6000.00  N
REF:pov14 !
$
$###########################################################################
$                   THERMODYNAMIC DATA:  ALCRCU_TAU
$###########################################################################
$
 PHASE ALCRCU_TAU % 3 16 3  1 > 
Quaternary extension Al16(Cr,Fe)3Cu of Al-Cr-Cu-type tau-phases [C45]. 
Precipitate observed in 7xxx Al-alloy. >> 3 !
    CONSTITUENT ALCRCU_TAU  : AL : CR,FE% : CU%,FE : !
PARAMETER G(ALCRCU_TAU,AL:CR:CU;0) 273.00 +16*GHSERAL#+3*GHSERCR#
  +GHSERCU#-330000+100*T; 6000.00  N
REF:pov14 !
PARAMETER G(ALCRCU_TAU,AL:CR:FE;0) 273.00 +16*GHSERAL#+3*GHSERCR#
  +GHSERFE#-330000+100*T; 6000.00  N
REF:pov14 !
PARAMETER G(ALCRCU_TAU,AL:FE:FE;0) 273.00 +16*GHSERAL#+3*GHSERFE#
  +GHSERFE#; 6000.00  N
REF:pov14 !
PARAMETER G(ALCRCU_TAU,AL:FE:CU;0) 273.00 +16*GHSERAL#+3*GHSERFE#
  +GHSERCU#-468000+200*T; 6000.00  N
REF:pov15 !
PARAMETER G(ALCRCU_TAU,AL:CR,FE:CU;0) 273.00 +200000-300*T; 6000.00  N
REF:pov14 !
PARAMETER G(ALCRCU_TAU,AL:CR,FE:CU;1) 273.00 -200000+1000*T; 6000.00  N
REF:pov14 !
$
$###########################################################################
$                   THERMODYNAMIC DATA:  AL18CR2MG3
$###########################################################################
$
 PHASE AL18CR2MG3 % 3 18 2 3 > E-phase, dispersoid in overaging regime 
in 7xxx Al-alloys [C42,C43]. Contains some Cu and Zn [C44] >> 3 !
    CONSTITUENT AL18CR2MG3  : AL : CR%,MN : CU,MG%,ZN : !
PARAMETER G(AL18CR2MG3,AL:CR:CU;0) 273.00 18*GHSERAL#+2*GHSERCR#+3*GHSERCU#
 -310000+40*T; 6000.00  N
REF:pov14 !
PARAMETER G(AL18CR2MG3,AL:MN:CU;0) 273.00 18*GHSERAL#+2*GHSERMN#
 +3*GHSERCU#; 6000.00  N
REF:pov14 !
PARAMETER G(AL18CR2MG3,AL:CR:MG;0) 273.00 18*GHSERAL#+2*GHSERCR#+3*GHSERMG#
 -275000+60*T; 6000.00  N
REF:pov14 !
PARAMETER G(AL18CR2MG3,AL:MN:MG;0) 273.00 18*GHSERAL#+2*GHSERMN#+3*GHSERMG#
 -220000+40*T; 6000.00  N
REF:pov14 !
PARAMETER G(AL18CR2MG3,AL:CR:ZN;0) 273.00 18*GHSERAL#+2*GHSERCR#+3*GHSERZN#
 -235000+50*T; 6000.00  N
REF:pov14 !
PARAMETER G(AL18CR2MG3,AL:MN:ZN;0) 273.00 18*GHSERAL#+2*GHSERMN#
 +3*GHSERZN#; 6000.00  N
REF:pov14 !
$
$###########################################################################
$                   THERMODYNAMIC DATA:  AL9CR3SI
$###########################################################################
$
 PHASE AL9CR3SI % 3 9 3 1 > Cubic dispersoid in 6xxx Al-alloys >> 2 !
    CONSTITUENT AL9CR3SI  : AL : CR : SI : !
PARAMETER G(AL9CR3SI,AL:CR:SI;0) 273.00 +9*GHSERAL#+3*GHSERCR#
   +GHSERSI#-258834.9+25.6494*T; 6000.00  N
REF:69 !
$
$###########################################################################
$                   THERMODYNAMIC DATA:  ALCRSI_T3 
$###########################################################################
$
 PHASE ALCRSI_T3 % 2 11 4 > Cubic dispersoid in 6xxx Al-alloys >> 2 !
    CONSTITUENT ALCRSI_T3  : AL,SI : CR : !
PARAMETER G(ALCRSI_T3,AL:CR;0) 273.00 0.417*GAL8CR5#+1.917*GAL4CR#
   +18470.7; 6000.00  N
REF:69 !
PARAMETER G(ALCRSI_T3,SI:CR;0) 273.00 4*GHSERCR#+11*GHSERSI#
   -20732.1; 6000.00  N
REF:69 !
PARAMETER L(ALCRSI_T3,AL,SI:CR;0) 273.00 -473921.1+230.4174*T; 6000.00  N
REF:69 !
PARAMETER L(ALCRSI_T3,AL,SI:CR;1) 273.00 -559720.9+90.6686*T; 6000.00  N
REF:69 !
PARAMETER L(ALCRSI_T3,AL,SI:CR;2) 273.00 +1e-8; 6000.00  N
REF:69 !
$
$###########################################################################
$                   THERMODYNAMIC DATA:  AL13CR4SI4
$###########################################################################
$
 PHASE AL13CR4SI4 % 3 13 4 4 > Cubic dispersoid in 6xxx Al-alloys >> 2 !
    CONSTITUENT AL13CR4SI4  : AL : CR : SI : !
PARAMETER G(AL13CR4SI4,AL:CR:SI;0) 273.00 +4*GHSERCR#+13*GHSERAL#
   +4*GHSERSI#-437554.6+69.7236*T; 6000.00  N
REF:69 !
$
$###########################################################################
$                   THERMODYNAMIC DATA:  AL58CR31SI11
$###########################################################################
$
 PHASE AL58CR31SI11 % 3 58 31 11 > Cubic dispersoid in 6xxx Al-alloys >> 2 !
    CONSTITUENT AL58CR31SI11  : AL : CR : SI : !
PARAMETER G(AL58CR31SI11,AL:CR:SI;0) 273.00 58*GHSERAL#+31*GHSERCR#
   +11*GHSERSI#-1560841.1-388.2631*T; 6000.00  N
REF:69 !
$
$###########################################################################
$                   THERMODYNAMIC DATA:  AL7CU2FE
$###########################################################################
$
 PHASE AL7CU2FE % 3 7 2 1 > 
Tetragonal. Common precipitate in 2524 Al-alloys, 
observed also in 7075. [REFS:C4,C5] 
>> 3 !
    CONSTITUENT AL7CU2FE  : AL : CU : FE : !
PARAMETER G(AL7CU2FE,AL:CU:FE;0)  273.00 -240000+46*T
   +7*GHSERAL#+2*GHSERCU#+GHSERFE#; 6000.00  N
REF:pov14 !
$
$###########################################################################
$                   THERMODYNAMIC DATA:  AL23CUFE4
$###########################################################################
$
 PHASE AL23CUFE4 % 3 23 1 4 > 
Precipitate observed in AA7xxx.
>> 3 !
    CONSTITUENT AL23CUFE4  : AL : CU : FE : !
PARAMETER G(AL23CUFE4,AL:CU:FE;0)  273.00 -635000+200*T
   +23*GHSERAL#+GHSERCU#+4*GHSERFE#; 6000.00  N
REF:pov14 !
$
$###########################################################################
$                   THERMODYNAMIC DATA:  ALCUMN_T1
$###########################################################################
$
 PHASE ALCUMN_T1  % 3 20 3 4 > 
T1-phase with orthorhombic crystal structure, space group Bbmm or Cmcm. 
Crystallizes during casting of Cu-Mn containing 2xxx alloys 
and as rodlike dispersoids.
Previously discribed as AL20CU2MN3 [REF:C5,C22,C23,C41], 
however experiments support stoichiometries close to Al20Cu3Mn4.
>> 3 !
    CONSTITUENT ALCUMN_T1   : AL : CU : MN : !
PARAMETER G(ALCUMN_T1,AL:CU:MN;0) 273.00 +20*GHSERAL#+3*GHSERCU#
   +4*GHSERMN#-555000+55*T; 6000.00  N
REF:pov14 !
$
$###########################################################################
$                   THERMODYNAMIC DATA:  AL13FE4
$###########################################################################
$
 PHASE AL13FE4 % 3 0.6275 0.235 0.1375 > 
Monoclinic equilibrium phase, space group C2/m. 
Intermetallic particles observed in cast alloys. [REF:C16,C17] 
>> 2 !
    CONSTITUENT AL13FE4  : AL : CR,FE%,MN,NI : AL,CU,SI,VA% : !
PARAMETER G(AL13FE4,AL:CR:AL;0) 273.00 -15000+5*T+0.765*GHSERAL#
   +0.235*GHSERCR#; 6000.00  N
REF:pov14 !
PARAMETER G(AL13FE4,AL:CR:VA;0) 273.00 -15000+5*T+0.6275*GHSERAL#
   +0.235*GHSERCR#; 6000.00  N
REF:pov14 !
PARAMETER G(AL13FE4,AL:FE:AL;0) 273.00 -30714.4+7.44*T+0.765*GHSERAL#
   +0.235*GHSERFE#; 6000.00  N
REF:37 !
PARAMETER G(AL13FE4,AL:FE:CU;0) 273.00 -33000+10*T
   +0.6275*GHSERAL#+0.235*GHSERFE#+0.1375*GHSERCU#; 6000.00  N
REF:pov14 !
PARAMETER G(AL13FE4,AL:FE:VA;0) 273.00 -27781.3+7.2566*T+0.6275*GHSERAL#
   +0.235*GHSERFE#; 6000.00  N
REF:31 !
PARAMETER G(AL13FE4,AL:FE:AL,VA;0) 273.00 +1E-10; 6000.00  N
REF:31 !
PARAMETER G(AL13FE4,AL:FE:SI;0) 273.00 -30733.7+8.5012*T
   +0.6275*GHSERAL#+0.235*GHSERFE#+0.1375*GHSERSI#; 6000.00  N
REF:36 !
PARAMETER G(AL13FE4,AL:MN:AL;0) 273.00 -20000+10*T+0.765*GHSERAL#
   +0.235*GHSERMN#; 6000.00  N
REF:31 !
PARAMETER G(AL13FE4,AL:MN:VA;0) 273.00 -17000+10*T+0.6275*GHSERAL#
   +0.235*GHSERMN#; 6000.00  N
REF:31 !
PARAMETER G(AL13FE4,AL:NI:AL;0) 273.00 -32500+0.66*T+0.765*GHSERAL#
   +0.235*GHSERNI#; 6000.00  N
REF:33 !
PARAMETER G(AL13FE4,AL:NI:VA;0) 273.00 -29100+0.6275*GHSERAL#
   +0.235*GHSERNI#; 6000.00  N
REF:33 !
PARAMETER L(AL13FE4,AL:MN:AL,VA;0) 273.00 +1E-10; 6000.00  N
REF:31 !
PARAMETER L(AL13FE4,AL:FE,MN:AL;0) 273.00 -11987+6*T; 6000.00  N
REF:31 !
PARAMETER L(AL13FE4,AL:FE,MN:VA;0) 273.00 -11987+6*T; 6000.00  N
REF:31 !
$
$###########################################################################
$                   THERMODYNAMIC DATA:  ALCRFEMNSI_A
$###########################################################################
$
 PHASE ALCRFEMNSI_A  % 4 16  4  1  2 > 
Cubic Alpha-AlCr(Fe)MnSi equilibrium phase 
with compositions close to Al9Mn2Si. 
Important dispersoid phase in 
Fe-, Cr-, Mn-containing Al-alloys. [REF:76] >> 4 !
    CONSTITUENT ALCRFEMNSI_A  : AL : CR,CU,FE%,MN% : SI : AL%,SI : !
PARAMETER G(ALCRFEMNSI_A,AL:MN:SI:AL;0)  273.00 -7.55772E+05+3.54443E+03*T
  -573.95*T*LN(T)-.114419*T**2+9.70013E-06*T**3+3716760*T**(-1); 6000.00 N 
REF:31 !
PARAMETER G(ALCRFEMNSI_A,AL:MN:SI:SI;0)  273.00 -6.98911E+05+2.9587E+03*T
  -493.779*T*LN(T)-.179049*T**2+1.87237E-05*T**3+1822810*T**(-1); 6000.00 N 
REF:31 !
PARAMETER G(ALCRFEMNSI_A,AL:MN:SI:AL,SI;0)  273.00  1.0E-4; 6000.00  N  
REF:31 !
PARAMETER G(ALCRFEMNSI_A,AL:FE:SI:SI;0) 273.00 +16*GHSERAL#+4*GHSERFE#
 +3*GHSERSI#-716300+320*T; 6000.00  N
REF:76 !
PARAMETER G(ALCRFEMNSI_A,AL:FE:SI:AL;0) 273.00 +18*GHSERAL#+4*GHSERFE#
 +GHSERSI#-768000+402*T; 6000.00  N
REF:pov13 !
$
$ Cr-containing end-members
PARAMETER G(ALCRFEMNSI_A,AL:CR:SI:AL;0) 273.00 +18*GHSERAL#+4*GHSERCR#
 +GHSERSI#-250000+75*T; 6000.00  N 
REF:pov13 !
PARAMETER G(ALCRFEMNSI_A,AL:CR:SI:SI;0) 273.00 +16*GHSERAL#+4*GHSERCR#
 +3*GHSERSI#-250000+75*T; 6000.00  N 
REF:pov13 !
$
$ Cu-containing end-members
PARAMETER G(ALCRFEMNSI_A,AL:CU:SI:AL;0) 273.00 +18*GHSERAL#+4*GHSERCU#
 +GHSERSI#-100000; 6000.00  N 
REF:pov13 !
PARAMETER G(ALCRFEMNSI_A,AL:CU:SI:SI;0) 273.00 +16*GHSERAL#+4*GHSERCU#
 +3*GHSERSI#-100000; 6000.00  N 
REF:pov13 !
$
$###########################################################################
$                   THERMODYNAMIC DATA:  ALFEMNSI_B
$###########################################################################
$
 PHASE ALFEMNSI_B % 4  15    1    4    6 > 
Hexagonal Beta-Al(Fe)MnSi equilibrium phase, Al15Si1(Al,Si)4(Fe,Mn)6. 
Compositions significantly extending around (Al,Si)10Mn3.
Important dispersoid phase in Fe-, Mn-containing Al-alloys. [REF:76] 
>> 3 !
    CONSTITUENT ALFEMNSI_B  : AL : SI : AL,SI : FE,MN : !
PARAMETER G(ALFEMNSI_B,AL:SI:AL:FE;0) 273.00 -557000
   +19*GHSERAL#+6*GHSERFE#+GHSERSI#; 6000.00  N
REF:76 !
PARAMETER G(ALFEMNSI_B,AL:SI:SI:FE;0) 273.00 -448114-164.3488*T
   +15*GHSERAL#+6*GHSERFE#+5*GHSERSI#; 6000.00  N
REF:76 !
PARAMETER G(ALFEMNSI_B,AL:SI:AL:MN;0) 273.00 -679423+225.809*T
   +19*GHSERAL#+6*GHSERMN#+GHSERSI#; 6000.00  N
REF:76 !
PARAMETER G(ALFEMNSI_B,AL:SI:SI:MN;0) 273.00 -570537+61.4602*T
   +15*GHSERAL#+6*GHSERMN#+5*GHSERSI#; 6000.00  N
REF:76 !
$
$###########################################################################
$                   THERMODYNAMIC DATA:  ALFENI_T1  
$###########################################################################
$
 PHASE ALFENI_T1  % 2  0.8182 0.1818 > 
Ternary compound Al9FeNi. 
Al9Co2-type monoclinic structure with 22 atoms per form,ula unit. 
Contributes to hardening, reported for alloy 2618, 
with a high thermal stability of particles up to 600°C. [REF:C19,C20,C21]  
>> 2 !
    CONSTITUENT ALFENI_T1  : AL : FE,NI : !
PARAMETER G(ALFENI_T1,AL:FE;0) 273.00 -19900+1.9*T
   +0.8182*GHSERAL#+0.1818*GHSERFE#; 6000.00  N
REF:33 !
PARAMETER G(ALFENI_T1,AL:NI;0) 273.00 -27100+0.88*T
   +0.8182*GHSERAL#+0.1818*GHSERNI#; 6000.00  N
REF:33 !
$
$###########################################################################
$                   THERMODYNAMIC DATA:  ALFESI_T6 
$###########################################################################
$
PHASE ALFESI_T6 %  4 0.598    0.152    0.1    0.15 > 
Monoclinic AlFeSi-Beta phase, roughly given as Al5FeSi.
Important dispersoid in Fe-containing Al-alloys >> 4 !
    CONSTITUENT ALFESI_T6  : AL : CR,CU,FE,MN : SI : AL,SI : !
PARAMETER G(ALFESI_T6,AL:FE:SI:AL;0) 273.00 -19649+4.209*T+0.748*GHSERAL#
   +0.152*GHSERFE#+0.1*GHSERSI#; 6000.00  N
REF:37 !
PARAMETER G(ALFESI_T6,AL:FE:SI:SI;0) 273.00 -22008+6.462*T+0.598*GHSERAL#
   +0.152*GHSERFE#+0.25*GHSERSI#; 6000.00  N
REF:37 !
$
PARAMETER G(ALFESI_T6,AL:MN:SI:AL;0) 273.00 -12500
   +0.598*GHSERAL#+0.152*GHSERMN#+0.25*GHSERSI#; 6000.00  N
REF:pov13 !
PARAMETER G(ALFESI_T6,AL:MN:SI:SI;0) 273.00 -12500
   +0.598*GHSERAL#+0.152*GHSERMN#+0.25*GHSERSI#; 6000.00  N
REF:pov13 !
$
PARAMETER G(ALFESI_T6,AL:CU:SI:AL;0) 273.00 -1000+0.598*GHSERAL#
   +0.152*GHSERCU#+0.25*GHSERSI#; 6000.00  N
REF:pov13 !
PARAMETER G(ALFESI_T6,AL:CU:SI:SI;0) 273.00 -1000+0.598*GHSERAL#
   +0.152*GHSERCU#+0.25*GHSERSI#; 6000.00  N
REF:pov13 !
$
PARAMETER G(ALFESI_T6,AL:CR:SI:AL;0) 273.00 +0.598*GHSERAL#
   +0.152*GHSERCR#+0.25*GHSERSI#+500-10*T; 6000.00  N
REF:pov13 !
PARAMETER G(ALFESI_T6,AL:CR:SI:SI;0) 273.00 +0.598*GHSERAL#
   +0.152*GHSERCR#+0.25*GHSERSI#+500-10*T; 6000.00  N
REF:pov13 !
PARAMETER L(ALFESI_T6,AL:FE:SI:AL,SI;0) 273.00 -2821; 6000.00  N
REF:37 !
$
$###########################################################################
$                   THERMODYNAMIC DATA:  AL12MN  
$###########################################################################
$
 PHASE AL12MN  % 2 12 1 > 
Body-centered cubic. 
Occasionally observed metastable Mn-containing particles 
in aluminium alloyed with Mn. 
Example: Al-0.7at% Mn, ellipsoid to rod-like particle morphologies. [REF:C26]
 >> 2 !
    CONSTITUENT AL12MN  : AL : CR,FE,MN% : !
PARAMETER G(AL12MN,AL:CR;0) 273.00 -76500+12*GHSERAL#
   +GHSERCR#; 6000.00  N
REF:pov14 !
PARAMETER G(AL12MN,AL:FE;0) 273.00 -105818+33.5848*T+12*GHSERAL#
   +GHSERFE#; 6000.00  N
REF:31 !
PARAMETER G(AL12MN,AL:MN;0) 273.00 -125730+54.98103*T+12*GHSERAL#
   +GHSERMN#; 6000.00  N
REF:31 !
PARAMETER L(AL12MN,AL:CR,MN;0) 273.00 -235000+250*T; 6000.00  N
REF:pov14 !
PARAMETER L(AL12MN,AL:CR,MN;1) 273.00 +1e-8; 6000.00  N
REF:pov14 !
PARAMETER L(AL12MN,AL:CR,MN;2) 273.00 +1e-8; 6000.00  N
REF:pov14 !
PARAMETER L(AL12MN,AL:FE,MN;0) 273.00 +1e-8; 6000.00  N
REF:31 !
$
$###########################################################################
$                   THERMODYNAMIC DATA:  AL3NI
$###########################################################################
$
 PHASE AL3NI  %  2 0.75   0.25 > 
Potential precipitate in Ni-containing Al-alloys. 
Simple description used 
>> 2 !
    CONSTITUENT AL3NI  : AL : FE,NI% : !
PARAMETER G(AL3NI,AL:NI;0) 273.00 -48483.73+12.29913*T
   +0.75*GHSERAL#+0.25*GHSERNI#; 6000.00  N
REF:28 !
PARAMETER G(AL3NI,AL:FE;0) 273.00 -18560+0.75*GHSERAL#
 +0.25*GHSERFE#; 6000.00  N
REF:33 !
$ 
$###########################################################################
$                   THERMODYNAMIC DATA:  AL3TI_H
$###########################################################################
$
 PHASE AL3TI_H  %  2 3 1 > 
Tetragonal high temperature modification with space group I4/mmm. 
>> 2 !
    CONSTITUENT AL3TI_H  : AL%,TI : AL,TI% :  !
PARAMETER G(AL3TI_H,AL:AL;0)  273.00 +80000+4*GHSERAL#; 6000.00  N
REF:77 !
PARAMETER G(AL3TI_H,TI:TI;0)  273.00 +80000+4*GHSERTI#; 6000.00  N
REF:77 !
PARAMETER G(AL3TI_H,AL:TI;0)  273.00 -143733+35.088*T
   +3*GHSERAL#+GHSERTI#; 6000.00  N
REF:77 !
PARAMETER G(AL3TI_H,TI:AL;0)  273.00 -72097+3*GHSERTI#+GHSERAL#; 6000.00  N
REF:77 !
PARAMETER L(AL3TI_H,AL,TI:AL;0)  273.00 -67583; 6000.00  N
REF:77 !
PARAMETER L(AL3TI_H,AL:AL,TI;0)  273.00 -67583; 6000.00  N
REF:77 !
PARAMETER L(AL3TI_H,AL,TI:TI;0)  273.00 -93086; 6000.00  N
REF:77 !
PARAMETER L(AL3TI_H,TI:AL,TI;0)  273.00 -93086; 6000.00  N
REF:77 !
$
$###########################################################################
$                   THERMODYNAMIC DATA:  AL3TI_L
$###########################################################################
$
 PHASE AL3TI_L  %  2 3 1 > 
Tetragonal low-temperature modification, space group I4/mmm. 
>> 2 !
    CONSTITUENT AL3TI_L  : AL%,TI : AL,TI% :  !
PARAMETER G(AL3TI_L,AL:AL;0)  273.00 +80000+4*GHSERAL#; 6000.00  N
REF:77 !
PARAMETER G(AL3TI_L,TI:TI;0)  273.00 +80000+4*GHSERTI#; 6000.00  N
REF:77 !
PARAMETER G(AL3TI_L,AL:TI;0)  273.00 -147620+38.395*T
   +3*GHSERAL#+GHSERTI#; 6000.00  N
REF:77 !
PARAMETER G(AL3TI_L,TI:AL;0)  273.00 -53950+3*GHSERTI#+GHSERAL#; 6000.00  N
REF:77 !
PARAMETER L(AL3TI_L,AL,TI:AL;0)  273.00 -79752+26.614*T; 6000.00  N
REF:77 !
PARAMETER L(AL3TI_L,AL:AL,TI;0)  273.00 -79752+26.614*T; 6000.00  N
REF:77 !
PARAMETER L(AL3TI_L,AL,TI:TI;0)  273.00 -118520; 6000.00  N
REF:77 !
PARAMETER L(AL3TI_L,TI:AL,TI;0)  273.00 -118520; 6000.00  N
REF:77 !
$
$###########################################################################
$                   THERMODYNAMIC DATA:  AL3ZR 
$###########################################################################
$
 PHASE AL3ZR % 2 0.75 0.25 > tetragonal ordered D023 structure, Pd3Mn type. 
Coherent, nano-scale precipitates in Zr-Sc-containing Al-alloys 
contribute to precipitation hardening. [REF:C28,C30] 
>> 3 !
    CONSTITUENT AL3ZR  : AL : CU,FE,ZR% : !
PARAMETER G(AL3ZR,AL:CU;0) 273.00 +0.75*GHSERAL#
 +0.25*GHSERCU#-5000; 6000.00  N
REF:pov15 !
$ The next parameter is preliminary!!
PARAMETER G(AL3ZR,AL:FE;0) 273.00 +0.75*GHSERAL#
 +0.25*GHSERFE#; 6000.00  N
REF:guo2008 !
PARAMETER G(AL3ZR,AL:ZR;0) 273.00 -43299+8.8*T+0.75*GHSERAL#
 +0.25*GHSERZR#; 6000.00  N
REF:83 !
PARAMETER L(AL3ZR,AL:CU,ZR;0) 273.00 -4000; 6000.00  N
REF:pov15 !
$
$###########################################################################
$                   THERMODYNAMIC DATA:  LC14_ZN2MG
$###########################################################################
$
 PHASE LC14_ZN2MG % 2 2 1 > 
Mg-Zn Laves-Phase with hexagonal C14 structure.
Equilibrium precipitate in the overaging regime of AA7xxx alloys.   
>> 3 !
   CONSTITUENT LC14_ZN2MG  : AL,CU,MG,NI,ZN% : AL,CU,MG,NI,ZN : !
PARAM G(LC14_ZN2MG,ZN:MG;0) 273.00 +1*GHSERMG#+2*GHSERZN#
 -36500+11*T; 6000.00  N
REF:pov12 !
PARAMETER G(LC14_ZN2MG,AL:AL;0) 273.00 +3*GHSERAL#+15000; 6000.00  N
REF:40 !
PARAMETER G(LC14_ZN2MG,CU:CU;0) 273.00 +3*GHSERCU#+15000; 6000.00  N
REF:pov12 !
PARAMETER G(LC14_ZN2MG,MG:MG;0) 273.00 +3*GHSERMG#+15000; 6000.00  N
REF:40 !
PARAMETER G(LC14_ZN2MG,NI:NI;0) 273.00 +3*GHSERNI#+15000; 6000.00  N
REF:pov12 !
PARAMETER G(LC14_ZN2MG,ZN:ZN;0) 273.00 +3*GHSERZN#+15000; 6000.00  N
REF:40 !
PARAMETER G(LC14_ZN2MG,AL:MG;0) 273.00 +2*GHSERAL#+1*GHSERMG#
 +12671.6+16.8*T; 6000.00  N
REF:40 !
PARAMETER G(LC14_ZN2MG,AL:ZN;0) 273.00 +2*GHSERAL#+1*GHSERZN#
 +15000; 6000.00  N
REF:40 !
PARAMETER G(LC14_ZN2MG,MG:AL;0) 273.00 +2*GHSERMG#+1*GHSERAL#
 +37329-16.8*T; 6000.00  N
REF:40 !
PARAMETER G(LC14_ZN2MG,MG:ZN;0) 273.00 +2*GHSERMG#+1*GHSERZN#
 +65355-8.83887*T; 6000.00  N
REF:40 !
PARAMETER G(LC14_ZN2MG,ZN:AL;0) 273.00 +2*GHSERZN#+1*GHSERAL#
 +15000; 6000.00  N
REF:40 !
PARAMETER G(LC14_ZN2MG,CU:MG;0) 273.00 +1*GHSERMG#+2*GHSERCU#+3*GCU2MG#
   +15000; 6000.00  N
REF:43 !
PARAMETER G(LC14_ZN2MG,NI:MG;0) 273.00 +1*GHSERMG#+2*GHSERNI#+3*GNI2MG#
   +15000; 6000.00  N
REF:43 !
PARAMETER G(LC14_ZN2MG,MG:CU;0) 273.00 +2*GHSERMG#+1*GHSERCU#+3*GCUMG2#
   +15000; 6000.00  N
REF:pov12 !
PARAMETER G(LC14_ZN2MG,MG:NI;0) 273.00 +2*GHSERMG#+1*GHSERNI#+3*GNIMG2#
   +15000; 6000.00  N
REF:pov12 !
$
$---------------------------Interaction parameters----------------------
$
PARAMETER L(LC14_ZN2MG,Al:MG,ZN;0) 273.00 +8000; 6000.00  N
REF:40 !
PARAMETER L(LC14_ZN2MG,MG:MG,ZN;0) 273.00 +8000; 6000.00  N
REF:40 !
PARAMETER L(LC14_ZN2MG,ZN:MG,ZN;0) 273.00 +8000; 6000.00  N
REF:40 !
PARAMETER L(LC14_ZN2MG,MG,ZN:AL;0) 273.00 +35000; 6000.00  N
REF:40 !
PARAMETER L(LC14_ZN2MG,MG,ZN:MG;0) 273.00 +35000; 6000.00  N
REF:40 !
PARAMETER L(LC14_ZN2MG,MG,ZN:ZN;0) 273.00 +35000; 6000.00  N
REF:40 !
PARAMETER L(LC14_ZN2MG,AL:AL,MG;0) 273.00 +15000; 6000.00  N
REF:40 !
PARAMETER L(LC14_ZN2MG,MG:AL,MG;0) 273.00 +15000; 6000.00  N
REF:40 !
PARAMETER L(LC14_ZN2MG,ZN:AL,MG;0) 273.00 +15000; 6000.00  N
REF:40 !
PARAMETER L(LC14_ZN2MG,AL,MG:AL;0) 273.00 +8000; 6000.00  N
REF:40 !
PARAMETER L(LC14_ZN2MG,AL,MG:MG;0) 273.00 +8000; 6000.00  N
REF:40 !
PARAMETER L(LC14_ZN2MG,AL,MG:ZN;0) 273.00 +8000; 6000.00  N
REF:40 !
PARAMETER L(LC14_ZN2MG,AL,ZN:AL;0) 273.00 -7500-18*T; 6000.00  N
REF:40 !
PARAMETER L(LC14_ZN2MG,AL,ZN:MG;0) 273.00 -7500-18*T; 6000.00  N
REF:40 !
PARAMETER L(LC14_ZN2MG,AL,ZN:ZN;0) 273.00 -7500-18*T; 6000.00  N
REF:40 !
PARAMETER L(LC14_ZN2MG,CU,ZN:MG;0) 273.00 -145000+36*T; 6000.00  N
REF:pov14 !
PARAMETER L(LC14_ZN2MG,NI,ZN:MG;0) 273.00 -153000+60*T; 6000.00  N
REF:43 !
PARAMETER L(LC14_ZN2MG,AL,CU:MG;0) 273.00 -145000+36*T; 6000.00  N
REF:pov14 !
$
$###########################################################################
$                   THERMODYNAMIC DATA:  MGALCUZN_T
$###########################################################################
$
 PHASE MGALCUZN_T  %  4  0.321   0.07406  0.59259  0.01235 > 
Cu-containing T-Phase, equilibrium precipitate in the overaging regime 
of AA7xxx alloys [REF:C39,C40].   
>> 3 !
    CONSTITUENT MGALCUZN_T  : MG : AL,MG% : AL,CU,MG,ZN : AL : !
PARAMETER G(MGALCUZN_T,MG:MG:AL:AL;0) 273.00 -1000-2.3*T+0.605*GHSERAL#
 +0.395*GHSERMG#; 6000.00  N
REF:31 !
PARAMETER G(MGALCUZN_T,MG:MG:MG:AL;0) 273.00 +5000+3*T+0.012346*GHSERAL#
 +0.987654*GHSERMG#; 6000.00  N
REF:31 !
PARAMETER G(MGALCUZN_T,MG:AL:AL:AL;0) 273.00 -1.3*T+0.679*GHSERAL#
 +0.321*GHSERMG#; 6000.00  N
REF:31 !
PARAMETER G(MGALCUZN_T,MG:AL:MG:AL;0) 273.00 +13000+5*T+0.08642*GHSERAL#
 +0.91358*GHSERMG#; 6000.00  N
REF:31 !
PARAMETER G(MGALCUZN_T,MG:MG:CU:AL;0) 273.00 -2716+5.432*T
             +0.012346*GHSERAL#+0.395*GHSERMG#+0.5926*GHSERCU#; 6000.00  N
REF:31 !
PARAMETER G(MGALCUZN_T,MG:AL:CU:AL;0) 273.00 -283.95+5.432*T
            +0.0864*GHSERAL#+0.321*GHSERMG#+0.5926*GHSERCU# ; 6000.00  N
REF:31 !
PARAMETER G(MGALCUZN_T,MG:MG:ZN:AL;0) 273.00 -10020+2*T
   +0.012346*GHSERAL#+0.395*GHSERMG#+0.5926*GHSERZN#; 6000.00  N
REF:31 !
PARAMETER G(MGALCUZN_T,MG:AL:ZN:AL;0) 273.00 -10280+2*T
     +0.0864*GHSERAL#+0.321*GHSERMG#+0.5926*GHSERZN#; 6000.00  N
REF:31 !
$
$---------------------------Interaction parameters----------------------
$
PARAMETER L(MGALCUZN_T,MG:MG:AL,MG:AL;0) 273.00 -2500-0.5*T; 6000.00  N
REF:31 !
PARAMETER L(MGALCUZN_T,MG:AL:AL,MG:AL;0) 273.00 -2500-0.5*T; 6000.00  N
REF:31 !
PARAMETER L(MGALCUZN_T,MG:AL:AL,CU:AL;0) 273.00 -57397
 +27.9242*T; 60000.00  N
REF:31 !
PARAMETER L(MGALCUZN_T,MG:MG:AL,CU:AL;0) 273.00 -57397
 +27.9242*T; 6000.00  N
REF:31 !
PARAMETER L(MGALCUZN_T,MG:MG:CU,MG:AL;0) 273.00 -2716; 6000.00  N
REF:31 !
PARAMETER L(MGALCUZN_T,MG:MG:AL,ZN:AL;0) 273.00 -1300+3*T; 6000.00  N
REF:31 !
PARAMETER L(MGALCUZN_T,MG:MG:MG,ZN:AL;0) 273.00 +3000+1*T; 6000.00  N
REF:31 !
PARAMETER L(MGALCUZN_T,MG:AL:AL,ZN:AL;0) 273.00 -200+3*T; 6000.00  N
REF:31 !
PARAMETER L(MGALCUZN_T,MG:AL:MG,ZN:AL;0) 273.00 +3000+1*T; 6000.00  N
REF:31 !
PARAMETER L(MGALCUZN_T,MG:AL,MG:ZN:AL;0) 273.00 +1e-8; 6000.00  N
REF:31 !
PARAMETER L(MGALCUZN_T,MG:AL:CU,ZN:AL;0) 273.00 -47500; 60000.00  N
REF:pov14 !
PARAMETER L(MGALCUZN_T,MG:MG:CU,ZN:AL;0) 273.00 -47500; 6000.00  N
REF:pov14 !

$
$###########################################################################
$                   THERMODYNAMIC DATA:  MG2SI_B
$###########################################################################
$
 PHASE MG2SI_B % 2 2 1 > 
Face-centered cubic equilibrium phase. 
Incoherent precipitates (plates or cubes) in the overaging regime, 
6xxx alloys. [REF:C31,C32] 
>> 5 !
    CONSTITUENT MG2SI_B  : MG : SI : !
PARAMETER G(MG2SI_B,MG:SI;0) 273.00 -92250.0+440.4*T-75.9*T*LN(T)
   -0.0018*T**2+630000*T**(-1); 6000.00  N
REF:31 !
$
$###########################################################################
$                   THERMODYNAMIC DATA:  PI_ALFEMGSI
$###########################################################################
$ 
 PHASE PI_ALFEMGSI % 4 18 2 7 10 > 
Hexagonal equilibrium pi-phase. 
Occurs in Al-alloys with high contents of Si and Mg. 
Influencing ductility. [REF:C14,C15]
>> 2 !
    CONSTITUENT PI_ALFEMGSI  : AL : FE : MG : SI : !
PARAMETER G(PI_ALFEMGSI,AL:FE:MG:SI;0)  273.00 -440000+18*GHSERAL#
   +2*GHSERFE#+7*GHSERMG#+10*GHSERSI#; 6000.00  N
REF:pov14 !
$
$###########################################################################
$                   THERMODYNAMIC DATA: Q_PHASE_L
$###########################################################################
$
 PHASE Q_PHASE_L % 4 3 2 9 7 > 
Hexagonal equilibrium phase with 1 atom. 
Commonly precipitating in Cu-containing Al-alloys, e.g. 6xxx and 2xxx. [REF:C10] 
Low-T type reflecting lowest energy modification from 1st principles. [REF:C6]
Use this phase for simulations of precursor phase to heterogeneous Q_PHASE_H.
>> 4 !
    CONSTITUENT Q_PHASE_L  : AL : CU : MG : SI : !
PARAMETER G(Q_PHASE_L,AL:CU:MG:SI;0)  273.00 -365971.8+50*T
   +3*GHSERAL#+2*GHSERCU#+9*GHSERMG#+7*GHSERSI#; 6000.00   N 
REF:pov12 !
$
$###########################################################################
$                   THERMODYNAMIC DATA: Q_PHASE_H
$###########################################################################
$
 PHASE Q_PHASE_H % 4 4 2 8 7 > 
Hexagonal equilibrium phase with 21 atoms per unit cell. 
Commonly precipitating as heterogeneous laths in Cu-containing Al-alloys, 
e.g. 6xxx and 2xxx. [REF:C10] 
>> 5 !
    CONSTITUENT Q_PHASE_H  : AL : CU : MG : SI : !
PARAMETER G(Q_PHASE_H,AL:CU:MG:SI;0)  273.00 -335000+10*T
   +4*GHSERAL#+2*GHSERCU#+8*GHSERMG#+7*GHSERSI#; 6000.00   N 
REF:pov12 !
$
$###########################################################################
$                   THERMODYNAMIC DATA:  S_PHASE
$###########################################################################
$
 PHASE S_PHASE  %  3  2  1  1 > 
Base-centered orthorhombic, space group Cmcm. 16 atoms per unit cell. 
Lath-shaped precipitates, often on dislocations. [REF:C12] 
>> 4 !
    CONSTITUENT S_PHASE  : AL,SI : CU%,ZN : MG : !
PARAMETER G(S_PHASE,AL:CU:MG;0) 273.00 -66822.859+3.219093*T
   -6.67532E-21*T**(7)+2*GHSERAL#+GHSERCU#+GHSERMG#; 6000.00  N
REF:49 !
PARAMETER G(S_PHASE,SI:CU:MG;0) 273.00 -30000+2*GHSERSI#+GHSERCU#
 +GHSERMG#; 6000.00  N
REF:pov13 !
PARAMETER G(S_PHASE,AL:ZN:MG;0) 273.00 -12500+5*T+2*GHSERAL#
  +GHSERZN#+GHSERMG#; 6000.00  N
REF:pov14 !
PARAMETER G(S_PHASE,SI:ZN:MG;0) 273.00 +2*GHSERSI#+GHSERZN#
 +GHSERMG#; 6000.00  N
REF:pov14 !
PARAMETER L(S_PHASE,AL,SI:CU:MG;0) 273.00 +25000-50*T; 6000.00  N
REF:pov13 !
PARAMETER L(S_PHASE,AL:CU,ZN:MG;0) 273.00 -20000+20*T; 6000.00  N
REF:pov14 !
$
$###########################################################################
$                   THERMODYNAMIC DATA:  THETA_AL2CU
$###########################################################################
$
 PHASE THETA_AL2CU % 2 2 1 > 
Equilibrium phase in Al-Cu. Tetragonal C16 structure, 
4 formula units per unit cell. 
Commonly plate-like, heterogeneous precipitates at grain boundaries, 
over-aging regime. [REF:C8] 
>> 5 !
    CONSTITUENT THETA_AL2CU  : AL : AL,CU% : !
PARAMETER G(THETA_AL2CU,AL:AL;0) 273.00 +3.0*GALBCC#; 6000.00  N
REF:31 !
PARAMETER G(THETA_AL2CU,AL:CU;0) 273.00 -48500+7.75*T+2.0*GHSERAL#
 +1.0*GHSERCU#; 6000.00  N
REF:pov13 !
PARAMETER L(THETA_AL2CU,AL:AL,CU;0) 273.00 +1e-8; 6000.00  N
REF:78 !
$
$###########################################################################
$                   THERMODYNAMIC DATA:  AL_B_DP
$###########################################################################
$
 PHASE AL_B_DP % 3 2  5  4 > 
Metastable Al-containing precipitate phase in the beta double-prime precipitation regime.
Same structure as Al-free beta double-prime, monoclinic with space group C2/m.
Semicoherent needles in 6xxx alloys. [C36]
>> 4 !
    CONSTITUENT AL_B_DP  : AL : MG : SI : !
PARAMETER G(AL_B_DP,AL:MG:SI;0)  273.00 -30000-20*T+2*GHSERAL#+5*GHSERMG#
 +4*GHSERSI#; 6000.00  N
REF:85 !
$
$###########################################################################
$                   THERMODYNAMIC DATA:  ALCRSI
$###########################################################################
$
 PHASE ALCRSI % 3 1 1 1 > metastable, potential precipitate in 6xxx Al-alloys. 
Ideal extension, to be optimized >> 2 !
    CONSTITUENT ALCRSI  : AL : CR : SI : !
PARAMETER G(ALCRSI,AL:CR:SI;0) 273.00 GHSERAL#+GHSERSI#
   +GHSERCR#+UNASS#; 6000.00  N !
$
$###########################################################################
$                   THERMODYNAMIC DATA:  ALMGZN_GP
$###########################################################################
$
 PHASE ALMGZN_GP % 3 8 1 1.2 > 
GP-zones in AA7xxx. 
Averaged composition assessed from literature data (pov09). 
>> 3 !
    CONSTITUENT ALMGZN_GP  : AL : MG : ZN : !
PARAMETER G(ALMGZN_GP,AL:MG:ZN;0) 273.00 -12000+5*T
   +8*GHSERAL#+GHSERMG#+1.2*GHSERZN#; 6000.00  N
REF:pla12 !
$
$###########################################################################
$                   THERMODYNAMIC DATA:  ALMG4ZN11
$###########################################################################
$
 PHASE ALMG4ZN11 % 3 1 4 11 > 
Not assessed yet. Metastable, reported as precipitate phase 
in Al-Zn-Mg-Li alloy. [REF:C13] 
>> 2 !
    CONSTITUENT ALMG4ZN11  : AL : MG : ZN : !
PARAMETER G(ALMG4ZN11,AL:MG:ZN;0) 273.00 -70000+30*T+GHSERAL#+4*GHSERMG#
 +11*GHSERZN#; 6000.00  N
REF:pov09 !
$
$###########################################################################
$                   THERMODYNAMIC DATA:  AL6MN  
$###########################################################################
 PHASE AL6MN  % 2 0.857143 0.142857 > 
Orthorhombic equilibrium phase with 28 atoms per unit cell. 
At high Mn-alloying, it can form large dispersoids at grain boundaries. 
Also smaller particles on dislocations. 
Example: Hardenable Al-0.7 at.% Mn, ellipsoid 
to rod-like particle morphologies. [REF:C24,C25,C26] 
>> 3 !
    CONSTITUENT AL6MN   : AL : CR,FE,MN% : !
PARAMETER G(AL6MN,AL:CR;0) 273.00 +0.857143*GHSERAL#
   +0.142857*GHSERCR#+50000; 6000.00  N
REF:pov14 !
PARAMETER G(AL6MN,AL:FE;0) 273.00 -18712+5.5*T
   +0.857143*GHSERAL#+0.142857*GHSERFE#; 6000.00  N
REF:31 !
PARAMETER G(AL6MN,AL:MN;0) 273.00 -17794.9+7.6656*T
 +0.857143*GHSERAL#+0.142857*GHSERMN#; 6000.00  N
REF:31 !
PARAMETER L(AL6MN,AL:CR,MN;0) 273.00 -120000+57*T; 6000.00  N
REF:pov14 !
PARAMETER L(AL6MN,AL:FE,MN;0) 273.00 -4679+3*T; 6000.00  N
REF:31 !
$
$###########################################################################
$                   THERMODYNAMIC DATA:  BETA_DP
$###########################################################################
$
 PHASE BETA_DP % 3 5  4  2 > 
Main metastable hardening phase in 6xxx, monoclinic with space group C2/m.
Semicoherent needles. [REF:C31,C32,C35]. Al-content [REF:C38] 
of max. 4at.% considered.    
>> 5 !
    CONSTITUENT BETA_DP  : MG : SI : AL,SI : !
PARAMETER G(BETA_DP,MG:SI:SI;0)  273.00 -5000-40*T+5*GHSERMG#
 +6*GHSERSI#; 6000.00  N
REF:pov10 !
PARAMETER G(BETA_DP,MG:SI:AL;0)  273.00 -10000+50*T+5*GHSERMG#+4*GHSERSI#
 +2*GHSERAL#; 6000.00  N
REF:pov11 !
PARAMETER G(BETA_DP,MG:SI:AL,SI;0)  273.00 -150000+100*T; 6000.00  N
REF:pov11 !
$
$###########################################################################
$                   THERMODYNAMIC DATA:  B_PRIME_L
$###########################################################################
$
 PHASE B_PRIME_L % 3 3  9  7 > 
Metastable B prime phase - low-T type reflecting lowest energy modification 
from 1st principles. 
Structure can be related to the hexagonal structure of Q-Phase, 
with empty Cu-sites. [REF:C11,C37] 
>> 2 !
    CONSTITUENT B_PRIME_L  : AL : MG : SI : !
PARAMETER G(B_PRIME_L,AL:MG:SI;0)  273.00 -140000-10*T+3*GHSERAL#+9*GHSERMG#
 +7*GHSERSI#; 6000.00  N
REF:85 !
$
$###########################################################################
$                   THERMODYNAMIC DATA:  B_PRIME_H
$###########################################################################
$
 PHASE B_PRIME_H % 3 4  8  7 > 
Metastable B prime phase. 
Structure can be related to the hexagonal structure of Q-Phase, 
with empty Cu-sites. [REF:C11,C37]
>> 4 !
    CONSTITUENT B_PRIME_H  : AL : MG : SI : !
PARAMETER G(B_PRIME_H,AL:MG:SI;0)  273.00 -115000-20*T+4*GHSERAL#+8*GHSERMG#
 +7*GHSERSI#; 6000.00  N
REF:85 !
$
$###########################################################################
$                   THERMODYNAMIC DATA:  CL_CUMG0
$###########################################################################
$
 PHASE CL_CUMG0 % 2 2 2 > 
Initial metastable Cu-Mg Co-Cluster.
>> 4 !
    CONSTITUENT CL_CUMG0  : AL : CU,MG : !
PARAMETER G(CL_CUMG0,AL:MG;0) 273.00 +2*GHSERAL#+5200-1.8*T
 +2*GHSERMG#; 6000.00  N
REF:pov14 !
PARAMETER G(CL_CUMG0,AL:CU;0) 273.00 +2*GHSERAL#+2*GHSERCU#; 3600.00  N
REF:pov14 !
PARAMETER L(CL_CUMG0,AL:CU,MG;0) 273.00 -160000; 3600.00  N
REF:pov14 !
PARAMETER L(CL_CUMG0,AL:CU,MG;1) 273.00 -30000; 3600.00  N
REF:pov14 !
$
$###########################################################################
$                   THERMODYNAMIC DATA:  CL_CUMG1
$###########################################################################
$
 PHASE CL_CUMG1 % 2 2 5 > 
Early metastable Cu-Mg Co-Cluster. 
>> 4 !
    CONSTITUENT CL_CUMG1  : AL : CU,MG : !
PARAMETER G(CL_CUMG1,AL:MG;0) 273.00 +2*GHSERAL#+13000-4.5*T
 +5*GHSERMG#; 6000.00  N
REF:pov14 !
PARAMETER G(CL_CUMG1,AL:CU;0) 273.00 +2*GHSERAL#+5*GHSERCU#; 3600.00  N
REF:pov14 !
PARAMETER L(CL_CUMG1,AL:CU,MG;0) 273.00 -420000; 3600.00  N
REF:pov14 !
PARAMETER L(CL_CUMG1,AL:CU,MG;1) 273.00 -250000; 3600.00  N
REF:pov14 !
$
$###########################################################################
$                   THERMODYNAMIC DATA:  CL_MGSI
$###########################################################################
$
 PHASE CL_MGSI % 1 1 >
