Repository: wuhao-tit/Thermodynamic-database

File: mc_al_v2.029.tdb (part 4 of 7)
 
Early metastable Mg-Si Co-Cluster. [REF:C31,C32] 
>> 4 !
    CONSTITUENT CL_MGSI  : MG,SI : !
PARAMETER G(CL_MGSI,MG;0) 273.00 +2600-0.9*T+GHSERMG#; 6000.00  N
REF:0 !
PARAMETER G(CL_MGSI,SI;0) 273.00 +51000-21.8*T+GHSERSI#; 3600.00  N
REF:0 !
PARAMETER L(CL_MGSI,MG,SI;0) 273.00 -75000+15*T; 3600.00  N
REF:85 !
PARAMETER L(CL_MGSI,MG,SI;1) 273.00 +1e-8; 3600.00  N
REF:85 !
$
$###########################################################################
$                   THERMODYNAMIC DATA:  ETA_P_ALMGZN
$###########################################################################
$
 PHASE ETA_P_ALMGZN % 3 0.6 0.75 1.65 > 
Metastable eta prime precipitate in AA7xxx [REF:C27]  
>> 3 !
    CONSTITUENT ETA_P_ALMGZN  : AL : MG : ZN : !
PARAMETER G(ETA_P_ALMGZN,AL:MG:ZN;0) 273.00 -27500+18*T
  +0.6*GHSERAL#+0.75*GHSERMG#+1.65*GHSERZN#; 6000.00  N
REF:pla13 !
$
$###########################################################################
                  $ THERMODYNAMIC DATA: GP_MAT
$###########################################################################
$ 4-sublattice model based on Hallstedt et al. 2007, Al-Li (pov09)
 PHASE GP_MAT % 5 0.25   0.25   0.25   0.25   1 > 
Metastable, coherent Al-containing GP-Zones, "Matsuda-Phase":
These GP-zones are modeled as ordered fcc-based phase, giving Al2Mg1Si1 
according to Matsuda phase plus Al [REF:C33] 
>> 4 !
 CONST GP_MAT  : AL% MG SI : AL% MG SI : AL MG% SI : AL MG SI% : VA : !
$
PARAMETER G(GP_MAT,AL:AL:AL:MG:VA;0) 273.00 +GFAL3MG#; 6000.00  N
REF:85 ! 
PARAMETER G(GP_MAT,AL:AL:MG:AL:VA;0) 273.00 +GFAL3MG#; 6000.00  N
REF:85 !
PARAMETER G(GP_MAT,AL:MG:AL:AL:VA;0) 273.00 +GFAL3MG#; 6000.00  N
REF:85 !
PARAMETER G(GP_MAT,MG:AL:AL:AL:VA;0) 273.00 +GFAL3MG#; 6000.00  N
REF:85 !
PARAMETER G(GP_MAT,AL:AL:MG:MG:VA;0) 273.00 +GFAL2MG2#; 6000.00  N
REF:85 !
PARAMETER G(GP_MAT,AL:MG:AL:MG:VA;0) 273.00 +GFAL2MG2#; 6000.00  N
REF:85 !
PARAMETER G(GP_MAT,AL:MG:MG:AL:VA;0) 273.00 +GFAL2MG2#; 6000.00  N
REF:85 !
PARAMETER G(GP_MAT,MG:AL:AL:MG:VA;0) 273.00 +GFAL2MG2#; 6000.00  N
REF:85 !
PARAMETER G(GP_MAT,MG:AL:MG:AL:VA;0) 273.00 +GFAL2MG2#; 6000.00  N
REF:85 !
PARAMETER G(GP_MAT,MG:MG:AL:AL:VA;0) 273.00 +GFAL2MG2#; 6000.00  N
REF:85 !
PARAMETER G(GP_MAT,AL:MG:MG:MG:VA;0) 273.00 +GFALMG3#; 6000.00  N
REF:85 !
PARAMETER G(GP_MAT,MG:AL:MG:MG:VA;0) 273.00 +GFALMG3#; 6000.00  N
REF:85 !
PARAMETER G(GP_MAT,MG:MG:AL:MG:VA;0) 273.00 +GFALMG3#; 6000.00  N
REF:85 !
PARAMETER G(GP_MAT,MG:MG:MG:AL:VA;0) 273.00 +GFALMG3#; 6000.00  N
REF:85 !
PARAMETER L(GP_MAT,AL,MG:AL:AL:AL:VA;0) 273.00 +L0FALMG#; 6000.00  N
REF:85 !
PARAMETER L(GP_MAT,AL,MG:AL:AL:MG:VA;0) 273.00 +L0FALMG#; 6000.00  N
REF:85 !
PARAMETER L(GP_MAT,AL,MG:AL:MG:AL:VA;0) 273.00 +L0FALMG#; 6000.00  N
REF:85 !
PARAMETER L(GP_MAT,AL,MG:MG:AL:AL:VA;0) 273.00 +L0FALMG#; 6000.00  N
REF:85 !
PARAMETER L(GP_MAT,AL,MG:MG:MG:AL:VA;0) 273.00 +L0FALMG#; 6000.00  N
REF:85 !
PARAMETER L(GP_MAT,AL,MG:MG:AL:MG:VA;0) 273.00 +L0FALMG#; 6000.00  N
REF:85 !
PARAMETER L(GP_MAT,AL,MG:AL:MG:MG:VA;0) 273.00 +L0FALMG#; 6000.00  N
REF:85 !
PARAMETER L(GP_MAT,AL,MG:MG:MG:MG:VA;0) 273.00 +L0FALMG#; 6000.00  N
REF:85 !
PARAMETER L(GP_MAT,AL:AL,MG:AL:AL:VA;0) 273.00 +L0FALMG#; 6000.00  N
REF:85 !
PARAMETER L(GP_MAT,MG:AL,MG:AL:AL:VA;0) 273.00 +L0FALMG#; 6000.00  N
REF:85 !
PARAMETER L(GP_MAT,AL:AL,MG:MG:AL:VA;0) 273.00 +L0FALMG#; 6000.00  N
REF:85 !
PARAMETER L(GP_MAT,AL:AL,MG:AL:MG:VA;0) 273.00 +L0FALMG#; 6000.00  N
REF:85 !
PARAMETER L(GP_MAT,MG:AL,MG:MG:AL:VA;0) 273.00 +L0FALMG#; 6000.00  N
REF:85 !
PARAMETER L(GP_MAT,MG:AL,MG:AL:MG:VA;0) 273.00 +L0FALMG#; 6000.00  N
REF:85 !
PARAMETER L(GP_MAT,AL:AL,MG:MG:MG:VA;0) 273.00 +L0FALMG#; 6000.00  N
REF:85 !
PARAMETER L(GP_MAT,MG:AL,MG:MG:MG:VA;0) 273.00 +L0FALMG#; 6000.00  N
REF:85 !
PARAMETER L(GP_MAT,AL:AL:AL,MG:AL:VA;0) 273.00 +L0FALMG#; 6000.00  N
REF:85 !
PARAMETER L(GP_MAT,MG:AL:AL,MG:AL:VA;0) 273.00 +L0FALMG#; 6000.00  N
REF:85 !
PARAMETER L(GP_MAT,AL:MG:AL,MG:AL:VA;0) 273.00 +L0FALMG#; 6000.00  N
REF:85 !
PARAMETER L(GP_MAT,AL:AL:AL,MG:MG:VA;0) 273.00 +L0FALMG#; 6000.00  N
REF:85 !
PARAMETER L(GP_MAT,MG:MG:AL,MG:AL:VA;0) 273.00 +L0FALMG#; 6000.00  N
REF:85 !
PARAMETER L(GP_MAT,MG:AL:AL,MG:MG:VA;0) 273.00 +L0FALMG#; 6000.00  N
REF:85 !
PARAMETER L(GP_MAT,AL:MG:AL,MG:MG:VA;0) 273.00 +L0FALMG#; 6000.00  N
REF:85 !
PARAMETER L(GP_MAT,MG:MG:AL,MG:MG:VA;0) 273.00 +L0FALMG#; 6000.00  N
REF:85 !
PARAMETER L(GP_MAT,AL:AL:AL:AL,MG:VA;0) 273.00 +L0FALMG#; 6000.00  N
REF:85 !
PARAMETER L(GP_MAT,MG:AL:AL:AL,MG:VA;0) 273.00 +L0FALMG#; 6000.00  N
REF:85 !
PARAMETER L(GP_MAT,AL:MG:AL:AL,MG:VA;0) 273.00 +L0FALMG#; 6000.00  N
REF:85 !
PARAMETER L(GP_MAT,AL:AL:MG:AL,MG:VA;0) 273.00 +L0FALMG#; 6000.00  N
REF:85 !
PARAMETER L(GP_MAT,MG:MG:AL:AL,MG:VA;0) 273.00 +L0FALMG#; 6000.00  N
REF:85 !
PARAMETER L(GP_MAT,MG:AL:MG:AL,MG:VA;0) 273.00 +L0FALMG#; 6000.00  N
REF:85 !
PARAMETER L(GP_MAT,AL:MG:MG:AL,MG:VA;0) 273.00 +L0FALMG#; 6000.00  N
REF:85 !
PARAMETER L(GP_MAT,MG:MG:MG:AL,MG:VA;0) 273.00 +L0FALMG#; 6000.00  N
REF:85 !
PARAMETER L(GP_MAT,AL,MG:AL:AL:AL:VA;1) 273.00 +L1FALMG#; 6000.00  N
REF:85 !
PARAMETER L(GP_MAT,AL,MG:MG:AL:AL:VA;1) 273.00 +L1FALMG#; 6000.00  N
REF:85 !
PARAMETER L(GP_MAT,AL,MG:AL:MG:AL:VA;1) 273.00 +L1FALMG#; 6000.00  N
REF:85 !
PARAMETER L(GP_MAT,AL,MG:AL:AL:MG:VA;1) 273.00 +L1FALMG#; 6000.00  N
REF:85 !
PARAMETER L(GP_MAT,AL,MG:MG:MG:AL:VA;1) 273.00 +L1FALMG#; 6000.00  N
REF:85 !
PARAMETER L(GP_MAT,AL,MG:MG:AL:MG:VA;1) 273.00 +L1FALMG#; 6000.00  N
REF:85 !
PARAMETER L(GP_MAT,AL,MG:AL:MG:MG:VA;1) 273.00 +L1FALMG#; 6000.00  N
REF:85 !
PARAMETER L(GP_MAT,AL,MG:MG:MG:MG:VA;1) 273.00 +L1FALMG#; 6000.00  N
REF:85 !
PARAMETER L(GP_MAT,AL:AL,MG:AL:AL:VA;1) 273.00 +L1FALMG#; 6000.00  N
REF:85 !
PARAMETER L(GP_MAT,MG:AL,MG:AL:AL:VA;1) 273.00 +L1FALMG#; 6000.00  N
REF:85 !
PARAMETER L(GP_MAT,AL:AL,MG:MG:AL:VA;1) 273.00 +L1FALMG#; 6000.00  N
REF:85 !
PARAMETER L(GP_MAT,AL:AL,MG:AL:MG:VA;1) 273.00 +L1FALMG#; 6000.00  N
REF:85 !
PARAMETER L(GP_MAT,MG:AL,MG:MG:AL:VA;1) 273.00 +L1FALMG#; 6000.00  N
REF:85 !
PARAMETER L(GP_MAT,AL:AL,MG:MG:MG:VA;1) 273.00 +L1FALMG#; 6000.00  N
REF:85 !
PARAMETER L(GP_MAT,MG:AL,MG:AL:MG:VA;1) 273.00 +L1FALMG#; 6000.00  N
REF:85 !
PARAMETER L(GP_MAT,MG:AL,MG:MG:MG:VA;1) 273.00 +L1FALMG#; 6000.00  N
REF:85 !
PARAMETER L(GP_MAT,AL:AL:AL,MG:AL:VA;1) 273.00 +L1FALMG#; 6000.00  N
REF:85 !
PARAMETER L(GP_MAT,MG:AL:AL,MG:AL:VA;1) 273.00 +L1FALMG#; 6000.00  N
REF:85 !
PARAMETER L(GP_MAT,AL:MG:AL,MG:AL:VA;1) 273.00 +L1FALMG#; 6000.00  N
REF:85 !
PARAMETER L(GP_MAT,AL:AL:AL,MG:MG:VA;1) 273.00 +L1FALMG#; 6000.00  N
REF:85 !
PARAMETER L(GP_MAT,MG:MG:AL,MG:AL:VA;1) 273.00 +L1FALMG#; 6000.00  N
REF:85 !
PARAMETER L(GP_MAT,MG:AL:AL,MG:MG:VA;1) 273.00 +L1FALMG#; 6000.00  N
REF:85 !
PARAMETER L(GP_MAT,AL:MG:AL,MG:MG:VA;1) 273.00 +L1FALMG#; 6000.00  N
REF:85 !
PARAMETER L(GP_MAT,MG:MG:AL,MG:MG:VA;1) 273.00 +L1FALMG#; 6000.00  N
REF:85 !
PARAMETER L(GP_MAT,AL:AL:AL:AL,MG:VA;1) 273.00 +L1FALMG#; 6000.00  N
REF:85 !
PARAMETER L(GP_MAT,MG:AL:AL:AL,MG:VA;1) 273.00 +L1FALMG#; 6000.00  N
REF:85 !
PARAMETER L(GP_MAT,AL:MG:AL:AL,MG:VA;1) 273.00 +L1FALMG#; 6000.00  N
REF:85 !
PARAMETER L(GP_MAT,AL:AL:MG:AL,MG:VA;1) 273.00 +L1FALMG#; 6000.00  N
REF:85 !
PARAMETER L(GP_MAT,MG:MG:AL:AL,MG:VA;1) 273.00 +L1FALMG#; 6000.00  N
REF:85 !
PARAMETER L(GP_MAT,MG:AL:MG:AL,MG:VA;1) 273.00 +L1FALMG#; 6000.00  N
REF:85 !
PARAMETER L(GP_MAT,AL:MG:MG:AL,MG:VA;1) 273.00 +L1FALMG#; 6000.00  N
REF:85 !
PARAMETER L(GP_MAT,MG:MG:MG:AL,MG:VA;1) 273.00 +L1FALMG#; 6000.00  N
REF:85 !
PARAMETER L(GP_MAT,AL,MG:AL:AL:AL:VA;2) 273.00 +L2FALMG#; 6000.00  N
REF:85 !
PARAMETER L(GP_MAT,AL,MG:MG:AL:AL:VA;2) 273.00 +L2FALMG#; 6000.00  N
REF:85 !
PARAMETER L(GP_MAT,AL,MG:AL:MG:AL:VA;2) 273.00 +L2FALMG#; 6000.00  N
REF:85 !
PARAMETER L(GP_MAT,AL,MG:AL:AL:MG:VA;2) 273.00 +L2FALMG#; 6000.00  N
REF:85 !
PARAMETER L(GP_MAT,AL,MG:MG:MG:AL:VA;2) 273.00 +L2FALMG#; 6000.00  N
REF:85 !
PARAMETER L(GP_MAT,AL,MG:MG:AL:MG:VA;2) 273.00 +L2FALMG#; 6000.00  N
REF:85 !
PARAMETER L(GP_MAT,AL,MG:AL:MG:MG:VA;2) 273.00 +L2FALMG#; 6000.00  N
REF:85 !
PARAMETER L(GP_MAT,AL,MG:MG:MG:MG:VA;2) 273.00 +L2FALMG#; 6000.00  N
REF:85 !
PARAMETER L(GP_MAT,AL:AL,MG:AL:AL:VA;2) 273.00 +L2FALMG#; 6000.00  N
REF:85 !
PARAMETER L(GP_MAT,MG:AL,MG:AL:AL:VA;2) 273.00 +L2FALMG#; 6000.00  N
REF:85 !
PARAMETER L(GP_MAT,AL:AL,MG:MG:AL:VA;2) 273.00 +L2FALMG#; 6000.00  N
REF:85 !
PARAMETER L(GP_MAT,AL:AL,MG:AL:MG:VA;2) 273.00 +L2FALMG#; 6000.00  N
REF:85 !
PARAMETER L(GP_MAT,MG:AL,MG:MG:AL:VA;2) 273.00 +L2FALMG#; 6000.00  N
REF:85 !
PARAMETER L(GP_MAT,AL:AL,MG:MG:MG:VA;2) 273.00 +L2FALMG#; 6000.00  N
REF:85 !
PARAMETER L(GP_MAT,MG:AL,MG:AL:MG:VA;2) 273.00 +L2FALMG#; 6000.00  N
REF:85 !
PARAMETER L(GP_MAT,MG:AL,MG:MG:MG:VA;2) 273.00 +L2FALMG#; 6000.00  N
REF:85 !
PARAMETER L(GP_MAT,AL:AL:AL,MG:AL:VA;2) 273.00 +L2FALMG#; 6000.00  N
REF:85 !
PARAMETER L(GP_MAT,MG:AL:AL,MG:AL:VA;2) 273.00 +L2FALMG#; 6000.00  N
REF:85 !
PARAMETER L(GP_MAT,AL:MG:AL,MG:AL:VA;2) 273.00 +L2FALMG#; 6000.00  N
REF:85 !
PARAMETER L(GP_MAT,AL:AL:AL,MG:MG:VA;2) 273.00 +L2FALMG#; 6000.00  N
REF:85 !
PARAMETER L(GP_MAT,MG:MG:AL,MG:AL:VA;2) 273.00 +L2FALMG#; 6000.00  N
REF:85 !
PARAMETER L(GP_MAT,MG:AL:AL,MG:MG:VA;2) 273.00 +L2FALMG#; 6000.00  N
REF:85 !
PARAMETER L(GP_MAT,AL:MG:AL,MG:MG:VA;2) 273.00 +L2FALMG#; 6000.00  N
REF:85 !
PARAMETER L(GP_MAT,MG:MG:AL,MG:MG:VA;2) 273.00 +L2FALMG#; 6000.00  N
REF:85 !
PARAMETER L(GP_MAT,AL:AL:AL:AL,MG:VA;2) 273.00 +L2FALMG#; 6000.00  N
REF:85 !
PARAMETER L(GP_MAT,MG:AL:AL:AL,MG:VA;2) 273.00 +L2FALMG#; 6000.00  N
REF:85 !
PARAMETER L(GP_MAT,AL:MG:AL:AL,MG:VA;2) 273.00 +L2FALMG#; 6000.00  N
REF:85 !
PARAMETER L(GP_MAT,AL:AL:MG:AL,MG:VA;2) 273.00 +L2FALMG#; 6000.00  N
REF:85 !
PARAMETER L(GP_MAT,MG:MG:AL:AL,MG:VA;2) 273.00 +L2FALMG#; 6000.00  N
REF:85 !
PARAMETER L(GP_MAT,MG:AL:MG:AL,MG:VA;2) 273.00 +L2FALMG#; 6000.00  N
REF:85 !
PARAMETER L(GP_MAT,AL:MG:MG:AL,MG:VA;2) 273.00 +L2FALMG#; 6000.00  N
REF:85 !
PARAMETER L(GP_MAT,MG:MG:MG:AL,MG:VA;2) 273.00 +L2FALMG#; 6000.00  N
REF:85 !
PARAMETER L(GP_MAT,AL,MG:AL,MG:AL:AL:VA;0) 273.00 +SFALMG#; 6000.00  N
REF:85 !
PARAMETER L(GP_MAT,AL,MG:AL,MG:MG:MG:VA;0) 273.00 +SFALMG#; 6000.00  N
REF:85 !
PARAMETER L(GP_MAT,AL,MG:AL,MG:AL:MG:VA;0) 273.00 +SFALMG#; 6000.00  N
REF:85 !
PARAMETER L(GP_MAT,AL,MG:AL,MG:MG:AL:VA;0) 273.00 +SFALMG#; 6000.00  N
REF:85 !
PARAMETER L(GP_MAT,AL,MG:AL:AL,MG:AL:VA;0) 273.00 +SFALMG#; 6000.00  N
REF:85 !
PARAMETER L(GP_MAT,AL,MG:MG:AL,MG:MG:VA;0) 273.00 +SFALMG#; 6000.00  N
REF:85 !
PARAMETER L(GP_MAT,AL,MG:MG:AL,MG:AL:VA;0) 273.00 +SFALMG#; 6000.00  N
REF:85 !
PARAMETER L(GP_MAT,AL,MG:AL:AL,MG:MG:VA;0) 273.00 +SFALMG#; 6000.00  N
REF:85 !
PARAMETER L(GP_MAT,AL,MG:AL:AL:AL,MG:VA;0) 273.00 +SFALMG#; 6000.00  N
REF:85 !
PARAMETER L(GP_MAT,AL,MG:MG:MG:AL,MG:VA;0) 273.00 +SFALMG#; 6000.00  N
REF:85 !
PARAMETER L(GP_MAT,AL,MG:AL:MG:AL,MG:VA;0) 273.00 +SFALMG#; 6000.00  N
REF:85 !
PARAMETER L(GP_MAT,AL,MG:MG:AL:AL,MG:VA;0) 273.00 +SFALMG#; 6000.00  N
REF:85 !
PARAMETER L(GP_MAT,AL:AL,MG:AL,MG:AL:VA;0) 273.00 +SFALMG#; 6000.00  N
REF:85 !
PARAMETER L(GP_MAT,MG:AL,MG:AL,MG:MG:VA;0) 273.00 +SFALMG#; 6000.00  N
REF:85 !
PARAMETER L(GP_MAT,AL:AL,MG:AL,MG:MG:VA;0) 273.00 +SFALMG#; 6000.00  N
REF:85 !
PARAMETER L(GP_MAT,MG:AL,MG:AL,MG:AL:VA;0) 273.00 +SFALMG#; 6000.00  N
REF:85 !
PARAMETER L(GP_MAT,AL:AL,MG:AL:AL,MG:VA;0) 273.00 +SFALMG#; 6000.00  N
REF:85 !
PARAMETER L(GP_MAT,MG:AL,MG:MG:AL,MG:VA;0) 273.00 +SFALMG#; 6000.00  N
REF:85 !
PARAMETER L(GP_MAT,AL:AL,MG:MG:AL,MG:VA;0) 273.00 +SFALMG#; 6000.00  N
REF:85 !
PARAMETER L(GP_MAT,MG:AL,MG:AL:AL,MG:VA;0) 273.00 +SFALMG#; 6000.00  N
REF:85 !
PARAMETER L(GP_MAT,AL:AL:AL,MG:AL,MG:VA;0) 273.00 +SFALMG#; 6000.00  N
REF:85 !
PARAMETER L(GP_MAT,MG:MG:AL,MG:AL,MG:VA;0) 273.00 +SFALMG#; 6000.00  N
REF:85 !
PARAMETER L(GP_MAT,AL:MG:AL,MG:AL,MG:VA;0) 273.00 +SFALMG#; 6000.00  N
REF:85 !
PARAMETER L(GP_MAT,MG:AL:AL,MG:AL,MG:VA;0) 273.00 +SFALMG#; 6000.00  N
REF:85 !
$
PARAMETER G(GP_MAT,AL:AL:AL:SI:VA;0) 273.00 +GFAL3SI#; 6000.00  N
REF:85 !
PARAMETER G(GP_MAT,AL:AL:SI:AL:VA;0) 273.00 +GFAL3SI#; 6000.00  N
REF:85 !
PARAMETER G(GP_MAT,AL:SI:AL:AL:VA;0) 273.00 +GFAL3SI#; 6000.00  N
REF:85 !
PARAMETER G(GP_MAT,SI:AL:AL:AL:VA;0) 273.00 +GFAL3SI#; 6000.00  N
REF:85 !
PARAMETER G(GP_MAT,AL:AL:SI:SI:VA;0) 273.00 +GFAL2SI2#; 6000.00  N
REF:85 !
PARAMETER G(GP_MAT,AL:SI:AL:SI:VA;0) 273.00 +GFAL2SI2#; 6000.00  N
REF:85 !
PARAMETER G(GP_MAT,AL:SI:SI:AL:VA;0) 273.00 +GFAL2SI2#; 6000.00  N
REF:85 !
PARAMETER G(GP_MAT,SI:AL:AL:SI:VA;0) 273.00 +GFAL2SI2#; 6000.00  N
REF:85 !
PARAMETER G(GP_MAT,SI:AL:SI:AL:VA;0) 273.00 +GFAL2SI2#; 6000.00  N
REF:85 !
PARAMETER G(GP_MAT,SI:SI:AL:AL:VA;0) 273.00 +GFAL2SI2#; 6000.00  N
REF:85 !
PARAMETER G(GP_MAT,AL:SI:SI:SI:VA;0) 273.00 +GFALSI3#; 6000.00  N
REF:85 !
PARAMETER G(GP_MAT,SI:AL:SI:SI:VA;0) 273.00 +GFALSI3#; 6000.00  N
REF:85 !
PARAMETER G(GP_MAT,SI:SI:AL:SI:VA;0) 273.00 +GFALSI3#; 6000.00  N
REF:85 !
PARAMETER G(GP_MAT,SI:SI:SI:AL:VA;0) 273.00 +GFALSI3#; 6000.00  N
REF:85 !
PARAMETER L(GP_MAT,AL,SI:AL:AL:AL:VA;0) 273.00 +L0FALSI#; 6000.00  N
REF:85 !
PARAMETER L(GP_MAT,AL,SI:AL:AL:SI:VA;0) 273.00 +L0FALSI#; 6000.00  N
REF:85 !
PARAMETER L(GP_MAT,AL,SI:AL:SI:AL:VA;0) 273.00 +L0FALSI#; 6000.00  N
REF:85 !
PARAMETER L(GP_MAT,AL,SI:SI:AL:AL:VA;0) 273.00 +L0FALSI#; 6000.00  N
REF:85 !
PARAMETER L(GP_MAT,AL,SI:SI:SI:AL:VA;0) 273.00 +L0FALSI#; 6000.00  N
REF:85 !
PARAMETER L(GP_MAT,AL,SI:SI:AL:SI:VA;0) 273.00 +L0FALSI#; 6000.00  N
REF:85 !
PARAMETER L(GP_MAT,AL,SI:AL:SI:SI:VA;0) 273.00 +L0FALSI#; 6000.00  N
REF:85 !
PARAMETER L(GP_MAT,AL,SI:SI:SI:SI:VA;0) 273.00 +L0FALSI#; 6000.00  N
REF:85 !
PARAMETER L(GP_MAT,AL:AL,SI:AL:AL:VA;0) 273.00 +L0FALSI#; 6000.00  N
REF:85 !
PARAMETER L(GP_MAT,SI:AL,SI:AL:AL:VA;0) 273.00 +L0FALSI#; 6000.00  N
REF:85 !
PARAMETER L(GP_MAT,AL:AL,SI:SI:AL:VA;0) 273.00 +L0FALSI#; 6000.00  N
REF:85 !
PARAMETER L(GP_MAT,AL:AL,SI:AL:SI:VA;0) 273.00 +L0FALSI#; 6000.00  N
REF:85 !
PARAMETER L(GP_MAT,SI:AL,SI:SI:AL:VA;0) 273.00 +L0FALSI#; 6000.00  N
REF:85 !
PARAMETER L(GP_MAT,SI:AL,SI:AL:SI:VA;0) 273.00 +L0FALSI#; 6000.00  N
REF:85 !
PARAMETER L(GP_MAT,AL:AL,SI:SI:SI:VA;0) 273.00 +L0FALSI#; 6000.00  N
REF:85 !
PARAMETER L(GP_MAT,SI:AL,SI:SI:SI:VA;0) 273.00 +L0FALSI#; 6000.00  N
REF:85 !
PARAMETER L(GP_MAT,AL:AL:AL,SI:AL:VA;0) 273.00 +L0FALSI#; 6000.00  N
REF:85 !
PARAMETER L(GP_MAT,SI:AL:AL,SI:AL:VA;0) 273.00 +L0FALSI#; 6000.00  N
REF:85 !
PARAMETER L(GP_MAT,AL:SI:AL,SI:AL:VA;0) 273.00 +L0FALSI#; 6000.00  N
REF:85 !
PARAMETER L(GP_MAT,AL:AL:AL,SI:SI:VA;0) 273.00 +L0FALSI#; 6000.00  N
REF:85 !
PARAMETER L(GP_MAT,SI:SI:AL,SI:AL:VA;0) 273.00 +L0FALSI#; 6000.00  N
REF:85 !
PARAMETER L(GP_MAT,SI:AL:AL,SI:SI:VA;0) 273.00 +L0FALSI#; 6000.00  N
REF:85 !
PARAMETER L(GP_MAT,AL:SI:AL,SI:SI:VA;0) 273.00 +L0FALSI#; 6000.00  N
REF:85 !
PARAMETER L(GP_MAT,SI:SI:AL,SI:SI:VA;0) 273.00 +L0FALSI#; 6000.00  N
REF:85 !
PARAMETER L(GP_MAT,AL:AL:AL:AL,SI:VA;0) 273.00 +L0FALSI#; 6000.00  N
REF:85 !
PARAMETER L(GP_MAT,SI:AL:AL:AL,SI:VA;0) 273.00 +L0FALSI#; 6000.00  N
REF:85 !
PARAMETER L(GP_MAT,AL:SI:AL:AL,SI:VA;0) 273.00 +L0FALSI#; 6000.00  N
REF:85 !
PARAMETER L(GP_MAT,AL:AL:SI:AL,SI:VA;0) 273.00 +L0FALSI#; 6000.00  N
REF:85 !
PARAMETER L(GP_MAT,SI:SI:AL:AL,SI:VA;0) 273.00 +L0FALSI#; 6000.00  N
REF:85 !
PARAMETER L(GP_MAT,SI:AL:SI:AL,SI:VA;0) 273.00 +L0FALSI#; 6000.00  N
REF:85 !
PARAMETER L(GP_MAT,AL:SI:SI:AL,SI:VA;0) 273.00 +L0FALSI#; 6000.00  N
REF:85 !
PARAMETER L(GP_MAT,SI:SI:SI:AL,SI:VA;0) 273.00 +L0FALSI#; 6000.00  N
REF:85 !
PARAMETER L(GP_MAT,AL,SI:AL:AL:AL:VA;1) 273.00 +L1FALSI#; 6000.00  N
REF:85 !
PARAMETER L(GP_MAT,AL,SI:SI:AL:AL:VA;1) 273.00 +L1FALSI#; 6000.00  N
REF:85 !
PARAMETER L(GP_MAT,AL,SI:AL:SI:AL:VA;1) 273.00 +L1FALSI#; 6000.00  N
REF:85 !
PARAMETER L(GP_MAT,AL,SI:AL:AL:SI:VA;1) 273.00 +L1FALSI#; 6000.00  N
REF:85 !
PARAMETER L(GP_MAT,AL,SI:SI:SI:AL:VA;1) 273.00 +L1FALSI#; 6000.00  N
REF:85 !
PARAMETER L(GP_MAT,AL,SI:SI:AL:SI:VA;1) 273.00 +L1FALSI#; 6000.00  N
REF:85 !
PARAMETER L(GP_MAT,AL,SI:AL:SI:SI:VA;1) 273.00 +L1FALSI#; 6000.00  N
REF:85 !
PARAMETER L(GP_MAT,AL,SI:SI:SI:SI:VA;1) 273.00 +L1FALSI#; 6000.00  N
REF:85 !
PARAMETER L(GP_MAT,AL:AL,SI:AL:AL:VA;1) 273.00 +L1FALSI#; 6000.00  N
REF:85 !
PARAMETER L(GP_MAT,SI:AL,SI:AL:AL:VA;1) 273.00 +L1FALSI#; 6000.00  N
REF:85 !
PARAMETER L(GP_MAT,AL:AL,SI:SI:AL:VA;1) 273.00 +L1FALSI#; 6000.00  N
REF:85 !
PARAMETER L(GP_MAT,AL:AL,SI:AL:SI:VA;1) 273.00 +L1FALSI#; 6000.00  N
REF:85 !
PARAMETER L(GP_MAT,SI:AL,SI:SI:AL:VA;1) 273.00 +L1FALSI#; 6000.00  N
REF:85 !
PARAMETER L(GP_MAT,AL:AL,SI:SI:SI:VA;1) 273.00 +L1FALSI#; 6000.00  N
REF:85 !
PARAMETER L(GP_MAT,SI:AL,SI:AL:SI:VA;1) 273.00 +L1FALSI#; 6000.00  N
REF:85 !
PARAMETER L(GP_MAT,SI:AL,SI:SI:SI:VA;1) 273.00 +L1FALSI#; 6000.00  N
REF:85 !
PARAMETER L(GP_MAT,AL:AL:AL,SI:AL:VA;1) 273.00 +L1FALSI#; 6000.00  N
REF:85 !
PARAMETER L(GP_MAT,SI:AL:AL,SI:AL:VA;1) 273.00 +L1FALSI#; 6000.00  N
REF:85 !
PARAMETER L(GP_MAT,AL:SI:AL,SI:AL:VA;1) 273.00 +L1FALSI#; 6000.00  N
REF:85 !
PARAMETER L(GP_MAT,AL:AL:AL,SI:SI:VA;1) 273.00 +L1FALSI#; 6000.00  N
REF:85 !
PARAMETER L(GP_MAT,SI:SI:AL,SI:AL:VA;1) 273.00 +L1FALSI#; 6000.00  N
REF:85 !
PARAMETER L(GP_MAT,SI:AL:AL,SI:SI:VA;1) 273.00 +L1FALSI#; 6000.00  N
REF:85 !
PARAMETER L(GP_MAT,AL:SI:AL,SI:SI:VA;1) 273.00 +L1FALSI#; 6000.00  N
REF:85 !
PARAMETER L(GP_MAT,SI:SI:AL,SI:SI:VA;1) 273.00 +L1FALSI#; 6000.00  N
REF:85 !
PARAMETER L(GP_MAT,AL:AL:AL:AL,SI:VA;1) 273.00 +L1FALSI#; 6000.00  N
REF:85 !
PARAMETER L(GP_MAT,SI:AL:AL:AL,SI:VA;1) 273.00 +L1FALSI#; 6000.00  N
REF:85 !
PARAMETER L(GP_MAT,AL:SI:AL:AL,SI:VA;1) 273.00 +L1FALSI#; 6000.00  N
REF:85 !
PARAMETER L(GP_MAT,AL:AL:SI:AL,SI:VA;1) 273.00 +L1FALSI#; 6000.00  N
REF:85 !
PARAMETER L(GP_MAT,SI:SI:AL:AL,SI:VA;1) 273.00 +L1FALSI#; 6000.00  N
REF:85 !
PARAMETER L(GP_MAT,SI:AL:SI:AL,SI:VA;1) 273.00 +L1FALSI#; 6000.00  N
REF:85 !
PARAMETER L(GP_MAT,AL:SI:SI:AL,SI:VA;1) 273.00 +L1FALSI#; 6000.00  N
REF:85 !
PARAMETER L(GP_MAT,SI:SI:SI:AL,SI:VA;1) 273.00 +L1FALSI#; 6000.00  N
REF:85 !
PARAMETER L(GP_MAT,AL,SI:AL:AL:AL:VA;2) 273.00 +L2FALSI#; 6000.00  N
REF:85 !
PARAMETER L(GP_MAT,AL,SI:SI:AL:AL:VA;2) 273.00 +L2FALSI#; 6000.00  N
REF:85 !
PARAMETER L(GP_MAT,AL,SI:AL:SI:AL:VA;2) 273.00 +L2FALSI#; 6000.00  N
REF:85 !
PARAMETER L(GP_MAT,AL,SI:AL:AL:SI:VA;2) 273.00 +L2FALSI#; 6000.00  N
REF:85 !
PARAMETER L(GP_MAT,AL,SI:SI:SI:AL:VA;2) 273.00 +L2FALSI#; 6000.00  N
REF:85 !
PARAMETER L(GP_MAT,AL,SI:SI:AL:SI:VA;2) 273.00 +L2FALSI#; 6000.00  N
REF:85 !
PARAMETER L(GP_MAT,AL,SI:AL:SI:SI:VA;2) 273.00 +L2FALSI#; 6000.00  N
REF:85 !
PARAMETER L(GP_MAT,AL,SI:SI:SI:SI:VA;2) 273.00 +L2FALSI#; 6000.00  N
REF:85 !
PARAMETER L(GP_MAT,AL:AL,SI:AL:AL:VA;2) 273.00 +L2FALSI#; 6000.00  N
REF:85 !
PARAMETER L(GP_MAT,SI:AL,SI:AL:AL:VA;2) 273.00 +L2FALSI#; 6000.00  N
REF:85 !
PARAMETER L(GP_MAT,AL:AL,SI:SI:AL:VA;2) 273.00 +L2FALSI#; 6000.00  N
REF:85 !
PARAMETER L(GP_MAT,AL:AL,SI:AL:SI:VA;2) 273.00 +L2FALSI#; 6000.00  N
REF:85 !
PARAMETER L(GP_MAT,SI:AL,SI:SI:AL:VA;2) 273.00 +L2FALSI#; 6000.00  N
REF:85 !
PARAMETER L(GP_MAT,AL:AL,SI:SI:SI:VA;2) 273.00 +L2FALSI#; 6000.00  N
REF:85 !
PARAMETER L(GP_MAT,SI:AL,SI:AL:SI:VA;2) 273.00 +L2FALSI#; 6000.00  N
REF:85 !
PARAMETER L(GP_MAT,SI:AL,SI:SI:SI:VA;2) 273.00 +L2FALSI#; 6000.00  N
REF:85 !
PARAMETER L(GP_MAT,AL:AL:AL,SI:AL:VA;2) 273.00 +L2FALSI#; 6000.00  N
REF:85 !
PARAMETER L(GP_MAT,SI:AL:AL,SI:AL:VA;2) 273.00 +L2FALSI#; 6000.00  N
REF:85 !
PARAMETER L(GP_MAT,AL:SI:AL,SI:AL:VA;2) 273.00 +L2FALSI#; 6000.00  N
REF:85 !
PARAMETER L(GP_MAT,AL:AL:AL,SI:SI:VA;2) 273.00 +L2FALSI#; 6000.00  N
REF:85 !
PARAMETER L(GP_MAT,SI:SI:AL,SI:AL:VA;2) 273.00 +L2FALSI#; 6000.00  N
REF:85 !
PARAMETER L(GP_MAT,SI:AL:AL,SI:SI:VA;2) 273.00 +L2FALSI#; 6000.00  N
REF:85 !
PARAMETER L(GP_MAT,AL:SI:AL,SI:SI:VA;2) 273.00 +L2FALSI#; 6000.00  N
REF:85 !
PARAMETER L(GP_MAT,SI:SI:AL,SI:SI:VA;2) 273.00 +L2FALSI#; 6000.00  N
REF:85 !
PARAMETER L(GP_MAT,AL:AL:AL:AL,SI:VA;2) 273.00 +L2FALSI#; 6000.00  N
REF:85 !
PARAMETER L(GP_MAT,SI:AL:AL:AL,SI:VA;2) 273.00 +L2FALSI#; 6000.00  N
REF:85 !
PARAMETER L(GP_MAT,AL:SI:AL:AL,SI:VA;2) 273.00 +L2FALSI#; 6000.00  N
REF:85 !
PARAMETER L(GP_MAT,AL:AL:SI:AL,SI:VA;2) 273.00 +L2FALSI#; 6000.00  N
REF:85 !
PARAMETER L(GP_MAT,SI:SI:AL:AL,SI:VA;2) 273.00 +L2FALSI#; 6000.00  N
REF:85 !
PARAMETER L(GP_MAT,SI:AL:SI:AL,SI:VA;2) 273.00 +L2FALSI#; 6000.00  N
REF:85 !
PARAMETER L(GP_MAT,AL:SI:SI:AL,SI:VA;2) 273.00 +L2FALSI#; 6000.00  N
REF:85 !
PARAMETER L(GP_MAT,SI:SI:SI:AL,SI:VA;2) 273.00 +L2FALSI#; 6000.00  N
REF:85 !
PARAMETER L(GP_MAT,AL,SI:AL,SI:AL:AL:VA;0) 273.00 +SFALSI#; 6000.00  N
REF:85 !
PARAMETER L(GP_MAT,AL,SI:AL,SI:SI:SI:VA;0) 273.00 +SFALSI#; 6000.00  N
REF:85 !
PARAMETER L(GP_MAT,AL,SI:AL,SI:AL:SI:VA;0) 273.00 +SFALSI#; 6000.00  N
REF:85 !
PARAMETER L(GP_MAT,AL,SI:AL,SI:SI:AL:VA;0) 273.00 +SFALSI#; 6000.00  N
REF:85 !
PARAMETER L(GP_MAT,AL,SI:AL:AL,SI:AL:VA;0) 273.00 +SFALSI#; 6000.00  N
REF:85 !
PARAMETER L(GP_MAT,AL,SI:SI:AL,SI:SI:VA;0) 273.00 +SFALSI#; 6000.00  N
REF:85 !
PARAMETER L(GP_MAT,AL,SI:SI:AL,SI:AL:VA;0) 273.00 +SFALSI#; 6000.00  N
REF:85 !
PARAMETER L(GP_MAT,AL,SI:AL:AL,SI:SI:VA;0) 273.00 +SFALSI#; 6000.00  N
REF:85 !
PARAMETER L(GP_MAT,AL,SI:AL:AL:AL,SI:VA;0) 273.00 +SFALSI#; 6000.00  N
REF:85 !
PARAMETER L(GP_MAT,AL,SI:SI:SI:AL,SI:VA;0) 273.00 +SFALSI#; 6000.00  N
REF:85 !
PARAMETER L(GP_MAT,AL,SI:AL:SI:AL,SI:VA;0) 273.00 +SFALSI#; 6000.00  N
REF:85 !
PARAMETER L(GP_MAT,AL,SI:SI:AL:AL,SI:VA;0) 273.00 +SFALSI#; 6000.00  N
REF:85 !
PARAMETER L(GP_MAT,AL:AL,SI:AL,SI:AL:VA;0) 273.00 +SFALSI#; 6000.00  N
REF:85 !
PARAMETER L(GP_MAT,SI:AL,SI:AL,SI:SI:VA;0) 273.00 +SFALSI#; 6000.00  N
REF:85 !
PARAMETER L(GP_MAT,AL:AL,SI:AL,SI:SI:VA;0) 273.00 +SFALSI#; 6000.00  N
REF:85 !
PARAMETER L(GP_MAT,SI:AL,SI:AL,SI:AL:VA;0) 273.00 +SFALSI#; 6000.00  N
REF:85 !
PARAMETER L(GP_MAT,AL:AL,SI:AL:AL,SI:VA;0) 273.00 +SFALSI#; 6000.00  N
REF:85 !
PARAMETER L(GP_MAT,SI:AL,SI:SI:AL,SI:VA;0) 273.00 +SFALSI#; 6000.00  N
REF:85 !
PARAMETER L(GP_MAT,AL:AL,SI:SI:AL,SI:VA;0) 273.00 +SFALSI#; 6000.00  N
REF:85 !
PARAMETER L(GP_MAT,SI:AL,SI:AL:AL,SI:VA;0) 273.00 +SFALSI#; 6000.00  N
REF:85 !
PARAMETER L(GP_MAT,AL:AL:AL,SI:AL,SI:VA;0) 273.00 +SFALSI#; 6000.00  N
REF:85 !
PARAMETER L(GP_MAT,SI:SI:AL,SI:AL,SI:VA;0) 273.00 +SFALSI#; 6000.00  N
REF:85 !
PARAMETER L(GP_MAT,AL:SI:AL,SI:AL,SI:VA;0) 273.00 +SFALSI#; 6000.00  N
REF:85 !
PARAMETER L(GP_MAT,SI:AL:AL,SI:AL,SI:VA;0) 273.00 +SFALSI#; 6000.00  N
REF:85 !
$
PARAMETER G(GP_MAT,SI:SI:SI:MG:VA;0) 273.00 +GFSI3MG#; 6000.00  N
REF:85 ! 
PARAMETER G(GP_MAT,SI:SI:MG:SI:VA;0) 273.00 +GFSI3MG#; 6000.00  N
REF:85 !
PARAMETER G(GP_MAT,SI:MG:SI:SI:VA;0) 273.00 +GFSI3MG#; 6000.00  N
REF:85 !
PARAMETER G(GP_MAT,MG:SI:SI:SI:VA;0) 273.00 +GFSI3MG#; 6000.00  N
REF:85 !
PARAMETER G(GP_MAT,SI:SI:MG:MG:VA;0) 273.00 +GFSI2MG2#; 6000.00  N
REF:85 !
PARAMETER G(GP_MAT,SI:MG:SI:MG:VA;0) 273.00 +GFSI2MG2#; 6000.00  N
REF:85 !
PARAMETER G(GP_MAT,SI:MG:MG:SI:VA;0) 273.00 +GFSI2MG2#; 6000.00  N
REF:85 !
PARAMETER G(GP_MAT,MG:SI:SI:MG:VA;0) 273.00 +GFSI2MG2#; 6000.00  N
REF:85 !
PARAMETER G(GP_MAT,MG:SI:MG:SI:VA;0) 273.00 +GFSI2MG2#; 6000.00  N
REF:85 !
PARAMETER G(GP_MAT,MG:MG:SI:SI:VA;0) 273.00 +GFSI2MG2#; 6000.00  N
REF:85 !
PARAMETER G(GP_MAT,SI:MG:MG:MG:VA;0) 273.00 +GFSIMG3#; 6000.00  N
REF:85 !
PARAMETER G(GP_MAT,MG:SI:MG:MG:VA;0) 273.00 +GFSIMG3#; 6000.00  N
REF:85 !
PARAMETER G(GP_MAT,MG:MG:SI:MG:VA;0) 273.00 +GFSIMG3#; 6000.00  N
REF:85 !
PARAMETER G(GP_MAT,MG:MG:MG:SI:VA;0) 273.00 +GFSIMG3#; 6000.00  N
REF:85 !
PARAMETER L(GP_MAT,MG,SI:SI:SI:SI:VA;0) 273.00 +L0FSIMG#; 6000.00  N
REF:85 !
PARAMETER L(GP_MAT,MG,SI:SI:SI:MG:VA;0) 273.00 +L0FSIMG#; 6000.00  N
REF:85 !
PARAMETER L(GP_MAT,MG,SI:SI:MG:SI:VA;0) 273.00 +L0FSIMG#; 6000.00  N
REF:85 !
PARAMETER L(GP_MAT,MG,SI:MG:SI:SI:VA;0) 273.00 +L0FSIMG#; 6000.00  N
REF:85 !
PARAMETER L(GP_MAT,MG,SI:MG:MG:SI:VA;0) 273.00 +L0FSIMG#; 6000.00  N
REF:85 !
PARAMETER L(GP_MAT,MG,SI:MG:SI:MG:VA;0) 273.00 +L0FSIMG#; 6000.00  N
REF:85 !
PARAMETER L(GP_MAT,MG,SI:SI:MG:MG:VA;0) 273.00 +L0FSIMG#; 6000.00  N
REF:85 !
PARAMETER L(GP_MAT,MG,SI:MG:MG:MG:VA;0) 273.00 +L0FSIMG#; 6000.00  N
REF:85 !
PARAMETER L(GP_MAT,SI:MG,SI:SI:SI:VA;0) 273.00 +L0FSIMG#; 6000.00  N
REF:85 !
PARAMETER L(GP_MAT,MG:MG,SI:SI:SI:VA;0) 273.00 +L0FSIMG#; 6000.00  N
REF:85 !
PARAMETER L(GP_MAT,SI:MG,SI:MG:SI:VA;0) 273.00 +L0FSIMG#; 6000.00  N
REF:85 !
PARAMETER L(GP_MAT,SI:MG,SI:SI:MG:VA;0) 273.00 +L0FSIMG#; 6000.00  N
REF:85 !
PARAMETER L(GP_MAT,MG:MG,SI:MG:SI:VA;0) 273.00 +L0FSIMG#; 6000.00  N
REF:85 !
PARAMETER L(GP_MAT,MG:MG,SI:SI:MG:VA;0) 273.00 +L0FSIMG#; 6000.00  N
REF:85 !
PARAMETER L(GP_MAT,MG:MG,SI:MG:MG:VA;0) 273.00 +L0FSIMG#; 6000.00  N
REF:85 !
PARAMETER L(GP_MAT,SI:MG,SI:MG:MG:VA;0) 273.00 +L0FSIMG#; 6000.00  N
REF:85 !
PARAMETER L(GP_MAT,SI:SI:MG,SI:SI:VA;0) 273.00 +L0FSIMG#; 6000.00  N
REF:85 !
PARAMETER L(GP_MAT,MG:SI:MG,SI:SI:VA;0) 273.00 +L0FSIMG#; 6000.00  N
REF:85 !
PARAMETER L(GP_MAT,SI:MG:MG,SI:SI:VA;0) 273.00 +L0FSIMG#; 6000.00  N
REF:85 !
PARAMETER L(GP_MAT,SI:SI:MG,SI:MG:VA;0) 273.00 +L0FSIMG#; 6000.00  N
REF:85 !
PARAMETER L(GP_MAT,MG:MG:MG,SI:SI:VA;0) 273.00 +L0FSIMG#; 6000.00  N
REF:85 !
PARAMETER L(GP_MAT,MG:SI:MG,SI:MG:VA;0) 273.00 +L0FSIMG#; 6000.00  N
REF:85 !
PARAMETER L(GP_MAT,SI:MG:MG,SI:MG:VA;0) 273.00 +L0FSIMG#; 6000.00  N
REF:85 !
PARAMETER L(GP_MAT,MG:MG:MG,SI:MG:VA;0) 273.00 +L0FSIMG#; 6000.00  N
REF:85 !
PARAMETER L(GP_MAT,SI:SI:SI:MG,SI:VA;0) 273.00 +L0FSIMG#; 6000.00  N
REF:85 !
PARAMETER L(GP_MAT,MG:SI:SI:MG,SI:VA;0) 273.00 +L0FSIMG#; 6000.00  N
REF:85 !
PARAMETER L(GP_MAT,SI:MG:SI:MG,SI:VA;0) 273.00 +L0FSIMG#; 6000.00  N
REF:85 !
PARAMETER L(GP_MAT,SI:SI:MG:MG,SI:VA;0) 273.00 +L0FSIMG#; 6000.00  N
REF:85 !
PARAMETER L(GP_MAT,MG:MG:SI:MG,SI:VA;0) 273.00 +L0FSIMG#; 6000.00  N
REF:85 !
PARAMETER L(GP_MAT,MG:SI:MG:MG,SI:VA;0) 273.00 +L0FSIMG#; 6000.00  N
REF:85 !
PARAMETER L(GP_MAT,SI:MG:MG:MG,SI:VA;0) 273.00 +L0FSIMG#; 6000.00  N
REF:85 !
PARAMETER L(GP_MAT,MG:MG:MG:MG,SI:VA;0) 273.00 +L0FSIMG#; 6000.00  N
REF:85 !
PARAMETER L(GP_MAT,MG,SI:SI:SI:SI:VA;1) 273.00 +L1FSIMG#; 6000.00  N
REF:85 !
PARAMETER L(GP_MAT,MG,SI:MG:SI:SI:VA;1) 273.00 +L1FSIMG#; 6000.00  N
REF:85 !
PARAMETER L(GP_MAT,MG,SI:SI:MG:SI:VA;1) 273.00 +L1FSIMG#; 6000.00  N
REF:85 !
PARAMETER L(GP_MAT,MG,SI:SI:SI:MG:VA;1) 273.00 +L1FSIMG#; 6000.00  N
REF:85 !
PARAMETER L(GP_MAT,MG,SI:MG:MG:SI:VA;1) 273.00 +L1FSIMG#; 6000.00  N
REF:85 !
PARAMETER L(GP_MAT,MG,SI:MG:SI:MG:VA;1) 273.00 +L1FSIMG#; 6000.00  N
REF:85 !
PARAMETER L(GP_MAT,MG,SI:SI:MG:MG:VA;1) 273.00 +L1FSIMG#; 6000.00  N
REF:85 !
PARAMETER L(GP_MAT,MG,SI:MG:MG:MG:VA;1) 273.00 +L1FSIMG#; 6000.00  N
REF:85 !
PARAMETER L(GP_MAT,SI:MG,SI:SI:SI:VA;1) 273.00 +L1FSIMG#; 6000.00  N
REF:85 !
PARAMETER L(GP_MAT,MG:MG,SI:SI:SI:VA;1) 273.00 +L1FSIMG#; 6000.00  N
REF:85 !
PARAMETER L(GP_MAT,SI:MG,SI:MG:SI:VA;1) 273.00 +L1FSIMG#; 6000.00  N
REF:85 !
PARAMETER L(GP_MAT,SI:MG,SI:SI:MG:VA;1) 273.00 +L1FSIMG#; 6000.00  N
REF:85 !
PARAMETER L(GP_MAT,MG:MG,SI:MG:SI:VA;1) 273.00 +L1FSIMG#; 6000.00  N
REF:85 !
PARAMETER L(GP_MAT,SI:MG,SI:MG:MG:VA;1) 273.00 +L1FSIMG#; 6000.00  N
REF:85 !
PARAMETER L(GP_MAT,MG:MG,SI:SI:MG:VA;1) 273.00 +L1FSIMG#; 6000.00  N
REF:85 !
PARAMETER L(GP_MAT,MG:MG,SI:MG:MG:VA;1) 273.00 +L1FSIMG#; 6000.00  N
REF:85 !
PARAMETER L(GP_MAT,SI:SI:MG,SI:SI:VA;1) 273.00 +L1FSIMG#; 6000.00  N
REF:85 !
PARAMETER L(GP_MAT,MG:SI:MG,SI:SI:VA;1) 273.00 +L1FSIMG#; 6000.00  N
REF:85 !
PARAMETER L(GP_MAT,SI:MG:MG,SI:SI:VA;1) 273.00 +L1FSIMG#; 6000.00  N
REF:85 !
PARAMETER L(GP_MAT,SI:SI:MG,SI:MG:VA;1) 273.00 +L1FSIMG#; 6000.00  N
REF:85 !
PARAMETER L(GP_MAT,MG:MG:MG,SI:SI:VA;1) 273.00 +L1FSIMG#; 6000.00  N
REF:85 !
PARAMETER L(GP_MAT,MG:SI:MG,SI:MG:VA;1) 273.00 +L1FSIMG#; 6000.00  N
REF:85 !
PARAMETER L(GP_MAT,SI:MG:MG,SI:MG:VA;1) 273.00 +L1FSIMG#; 6000.00  N
REF:85 !
PARAMETER L(GP_MAT,MG:MG:MG,SI:MG:VA;1) 273.00 +L1FSIMG#; 6000.00  N
REF:85 !
PARAMETER L(GP_MAT,SI:SI:SI:MG,SI:VA;1) 273.00 +L1FSIMG#; 6000.00  N
REF:85 !
PARAMETER L(GP_MAT,MG:SI:SI:MG,SI:VA;1) 273.00 +L1FSIMG#; 6000.00  N
REF:85 !
PARAMETER L(GP_MAT,SI:MG:SI:MG,SI:VA;1) 273.00 +L1FSIMG#; 6000.00  N
REF:85 !
PARAMETER L(GP_MAT,SI:SI:MG:MG,SI:VA;1) 273.00 +L1FSIMG#; 6000.00  N
REF:85 !
PARAMETER L(GP_MAT,MG:MG:SI:MG,SI:VA;1) 273.00 +L1FSIMG#; 6000.00  N
REF:85 !
PARAMETER L(GP_MAT,MG:SI:MG:MG,SI:VA;1) 273.00 +L1FSIMG#; 6000.00  N
REF:85 !
PARAMETER L(GP_MAT,SI:MG:MG:MG,SI:VA;1) 273.00 +L1FSIMG#; 6000.00  N
REF:85 !
PARAMETER L(GP_MAT,MG:MG:MG:MG,SI:VA;1) 273.00 +L1FSIMG#; 6000.00  N
REF:85 !
PARAMETER L(GP_MAT,MG,SI:SI:SI:SI:VA;2) 273.00 +L2FSIMG#; 6000.00  N
REF:85 !
PARAMETER L(GP_MAT,MG,SI:MG:SI:SI:VA;2) 273.00 +L2FSIMG#; 6000.00  N
REF:85 !
PARAMETER L(GP_MAT,MG,SI:SI:MG:SI:VA;2) 273.00 +L2FSIMG#; 6000.00  N
REF:85 !
PARAMETER L(GP_MAT,MG,SI:SI:SI:MG:VA;2) 273.00 +L2FSIMG#; 6000.00  N
REF:85 !
PARAMETER L(GP_MAT,MG,SI:MG:MG:SI:VA;2) 273.00 +L2FSIMG#; 6000.00  N
REF:85 !
PARAMETER L(GP_MAT,MG,SI:MG:SI:MG:VA;2) 273.00 +L2FSIMG#; 6000.00  N
REF:85 !
PARAMETER L(GP_MAT,MG,SI:SI:MG:MG:VA;2) 273.00 +L2FSIMG#; 6000.00  N
REF:85 !
PARAMETER L(GP_MAT,MG,SI:MG:MG:MG:VA;2) 273.00 +L2FSIMG#; 6000.00  N
REF:85 !
PARAMETER L(GP_MAT,SI:MG,SI:SI:SI:VA;2) 273.00 +L2FSIMG#; 6000.00  N
REF:85 !
PARAMETER L(GP_MAT,MG:MG,SI:SI:SI:VA;2) 273.00 +L2FSIMG#; 6000.00  N
REF:85 !
PARAMETER L(GP_MAT,SI:MG,SI:MG:SI:VA;2) 273.00 +L2FSIMG#; 6000.00  N
REF:85 !
PARAMETER L(GP_MAT,SI:MG,SI:SI:MG:VA;2) 273.00 +L2FSIMG#; 6000.00  N
REF:85 !
PARAMETER L(GP_MAT,MG:MG,SI:MG:SI:VA;2) 273.00 +L2FSIMG#; 6000.00  N
REF:85 !
PARAMETER L(GP_MAT,SI:MG,SI:MG:MG:VA;2) 273.00 +L2FSIMG#; 6000.00  N
REF:85 !
PARAMETER L(GP_MAT,MG:MG,SI:SI:MG:VA;2) 273.00 +L2FSIMG#; 6000.00  N
REF:85 !
PARAMETER L(GP_MAT,MG:MG,SI:MG:MG:VA;2) 273.00 +L2FSIMG#; 6000.00  N
REF:85 !
PARAMETER L(GP_MAT,SI:SI:MG,SI:SI:VA;2) 273.00 +L2FSIMG#; 6000.00  N
REF:85 !
PARAMETER L(GP_MAT,MG:SI:MG,SI:SI:VA;2) 273.00 +L2FSIMG#; 6000.00  N
REF:85 !
PARAMETER L(GP_MAT,SI:MG:MG,SI:SI:VA;2) 273.00 +L2FSIMG#; 6000.00  N
REF:85 !
PARAMETER L(GP_MAT,SI:SI:MG,SI:MG:VA;2) 273.00 +L2FSIMG#; 6000.00  N
REF:85 !
PARAMETER L(GP_MAT,MG:MG:MG,SI:SI:VA;2) 273.00 +L2FSIMG#; 6000.00  N
REF:85 !
PARAMETER L(GP_MAT,MG:SI:MG,SI:MG:VA;2) 273.00 +L2FSIMG#; 6000.00  N
REF:85 !
PARAMETER L(GP_MAT,SI:MG:MG,SI:MG:VA;2) 273.00 +L2FSIMG#; 6000.00  N
REF:85 !
PARAMETER L(GP_MAT,MG:MG:MG,SI:MG:VA;2) 273.00 +L2FSIMG#; 6000.00  N
REF:85 !
PARAMETER L(GP_MAT,SI:SI:SI:MG,SI:VA;2) 273.00 +L2FSIMG#; 6000.00  N
REF:85 !
PARAMETER L(GP_MAT,MG:SI:SI:MG,SI:VA;2) 273.00 +L2FSIMG#; 6000.00  N
REF:85 !
PARAMETER L(GP_MAT,SI:MG:SI:MG,SI:VA;2) 273.00 +L2FSIMG#; 6000.00  N
REF:85 !
PARAMETER L(GP_MAT,SI:SI:MG:MG,SI:VA;2) 273.00 +L2FSIMG#; 6000.00  N
REF:85 !
PARAMETER L(GP_MAT,MG:MG:SI:MG,SI:VA;2) 273.00 +L2FSIMG#; 6000.00  N
REF:85 !
PARAMETER L(GP_MAT,MG:SI:MG:MG,SI:VA;2) 273.00 +L2FSIMG#; 6000.00  N
REF:85 !
PARAMETER L(GP_MAT,SI:MG:MG:MG,SI:VA;2) 273.00 +L2FSIMG#; 6000.00  N
REF:85 !
PARAMETER L(GP_MAT,MG:MG:MG:MG,SI:VA;2) 273.00 +L2FSIMG#; 6000.00  N
REF:85 !
PARAMETER L(GP_MAT,MG,SI:MG,SI:SI:SI:VA;0) 273.00 +SFSIMG#; 6000.00  N
REF:85 !
PARAMETER L(GP_MAT,MG,SI:MG,SI:MG:MG:VA;0) 273.00 +SFSIMG#; 6000.00  N
REF:85 !
PARAMETER L(GP_MAT,MG,SI:MG,SI:SI:MG:VA;0) 273.00 +SFSIMG#; 6000.00  N
REF:85 !
PARAMETER L(GP_MAT,MG,SI:MG,SI:MG:SI:VA;0) 273.00 +SFSIMG#; 6000.00  N
REF:85 !
PARAMETER L(GP_MAT,MG,SI:SI:MG,SI:SI:VA;0) 273.00 +SFSIMG#; 6000.00  N
REF:85 !
PARAMETER L(GP_MAT,MG,SI:MG:MG,SI:MG:VA;0) 273.00 +SFSIMG#; 6000.00  N
REF:85 !
PARAMETER L(GP_MAT,MG,SI:MG:MG,SI:SI:VA;0) 273.00 +SFSIMG#; 6000.00  N
REF:85 !
PARAMETER L(GP_MAT,MG,SI:SI:MG,SI:MG:VA;0) 273.00 +SFSIMG#; 6000.00  N
REF:85 !
PARAMETER L(GP_MAT,MG,SI:SI:SI:MG,SI:VA;0) 273.00 +SFSIMG#; 6000.00  N
REF:85 !
PARAMETER L(GP_MAT,MG,SI:MG:MG:MG,SI:VA;0) 273.00 +SFSIMG#; 6000.00  N
REF:85 !
PARAMETER L(GP_MAT,MG,SI:SI:MG:MG,SI:VA;0) 273.00 +SFSIMG#; 6000.00  N
REF:85 !
PARAMETER L(GP_MAT,MG,SI:MG:SI:MG,SI:VA;0) 273.00 +SFSIMG#; 6000.00  N
REF:85 !
PARAMETER L(GP_MAT,SI:MG,SI:MG,SI:SI:VA;0) 273.00 +SFSIMG#; 6000.00  N
REF:85 !
PARAMETER L(GP_MAT,MG:MG,SI:MG,SI:MG:VA;0) 273.00 +SFSIMG#; 6000.00  N
REF:85 !
PARAMETER L(GP_MAT,SI:MG,SI:MG,SI:MG:VA;0) 273.00 +SFSIMG#; 6000.00  N
REF:85 !
PARAMETER L(GP_MAT,MG:MG,SI:MG,SI:SI:VA;0) 273.00 +SFSIMG#; 6000.00  N
REF:85 !
PARAMETER L(GP_MAT,SI:MG,SI:SI:MG,SI:VA;0) 273.00 +SFSIMG#; 6000.00  N
REF:85 !
PARAMETER L(GP_MAT,MG:MG,SI:MG:MG,SI:VA;0) 273.00 +SFSIMG#; 6000.00  N
REF:85 !
PARAMETER L(GP_MAT,SI:MG,SI:MG:MG,SI:VA;0) 273.00 +SFSIMG#; 6000.00  N
REF:85 !
PARAMETER L(GP_MAT,MG:MG,SI:SI:MG,SI:VA;0) 273.00 +SFSIMG#; 6000.00  N
REF:85 !
PARAMETER L(GP_MAT,SI:SI:MG,SI:MG,SI:VA;0) 273.00 +SFSIMG#; 6000.00  N
REF:85 !
PARAMETER L(GP_MAT,MG:MG:MG,SI:MG,SI:VA;0) 273.00 +SFSIMG#; 6000.00  N
REF:85 !
PARAMETER L(GP_MAT,SI:MG:MG,SI:MG,SI:VA;0) 273.00 +SFSIMG#; 6000.00  N
REF:85 !
PARAMETER L(GP_MAT,MG:SI:MG,SI:MG,SI:VA;0) 273.00 +SFSIMG#; 6000.00  N
REF:85 !
$ ternary ordering parameters for endmember compounds (pov)
PARAMETER G(GP_MAT,AL:AL:MG:SI:VA;0) 273.00 +GFAL2MGSI#; 6000.00  N
REF:85 !
PARAMETER G(GP_MAT,AL:AL:SI:MG:VA;0) 273.00 +GFAL2MGSI#; 6000.00  N
REF:85 !
PARAMETER G(GP_MAT,AL:MG:AL:SI:VA;0) 273.00 +GFAL2MGSI#; 6000.00  N
REF:85 !
PARAMETER G(GP_MAT,AL:SI:AL:MG:VA;0) 273.00 +GFAL2MGSI#; 6000.00  N
REF:85 !
PARAMETER G(GP_MAT,AL:MG:SI:AL:VA;0) 273.00 +GFAL2MGSI#; 6000.00  N
REF:85 !
PARAMETER G(GP_MAT,AL:SI:MG:AL:VA;0) 273.00 +GFAL2MGSI#; 6000.00  N
REF:85 !
PARAMETER G(GP_MAT,MG:AL:AL:SI:VA;0) 273.00 +GFAL2MGSI#; 6000.00  N
REF:85 !
PARAMETER G(GP_MAT,SI:AL:AL:MG:VA;0) 273.00 +GFAL2MGSI#; 6000.00  N
REF:85 !
PARAMETER G(GP_MAT,MG:AL:SI:AL:VA;0) 273.00 +GFAL2MGSI#; 6000.00  N
REF:85 !
PARAMETER G(GP_MAT,SI:AL:MG:AL:VA;0) 273.00 +GFAL2MGSI#; 6000.00  N
REF:85 !
PARAMETER G(GP_MAT,MG:SI:AL:AL:VA;0) 273.00 +GFAL2MGSI#; 6000.00  N
REF:85 !
PARAMETER G(GP_MAT,SI:MG:AL:AL:VA;0) 273.00 +GFAL2MGSI#; 6000.00  N
REF:85 !
$
PARAMETER G(GP_MAT,MG:MG:AL:SI:VA;0) 273.00 +GFMG2ALSI#; 6000.00  N
REF:85 !
PARAMETER G(GP_MAT,MG:MG:SI:AL:VA;0) 273.00 +GFMG2ALSI#; 6000.00  N
REF:85 !
PARAMETER G(GP_MAT,MG:AL:MG:SI:VA;0) 273.00 +GFMG2ALSI#; 6000.00  N
REF:85 !
PARAMETER G(GP_MAT,MG:SI:MG:AL:VA;0) 273.00 +GFMG2ALSI#; 6000.00  N
REF:85 !
PARAMETER G(GP_MAT,MG:AL:SI:MG:VA;0) 273.00 +GFMG2ALSI#; 6000.00  N
REF:85 !
PARAMETER G(GP_MAT,MG:SI:AL:MG:VA;0) 273.00 +GFMG2ALSI#; 6000.00  N
REF:85 !
PARAMETER G(GP_MAT,AL:MG:MG:SI:VA;0) 273.00 +GFMG2ALSI#; 6000.00  N
REF:85 !
PARAMETER G(GP_MAT,SI:MG:MG:AL:VA;0) 273.00 +GFMG2ALSI#; 6000.00  N
REF:85 !
PARAMETER G(GP_MAT,AL:MG:SI:MG:VA;0) 273.00 +GFMG2ALSI#; 6000.00  N
REF:85 !
PARAMETER G(GP_MAT,SI:MG:AL:MG:VA;0) 273.00 +GFMG2ALSI#; 6000.00  N
REF:85 !
PARAMETER G(GP_MAT,AL:SI:MG:MG:VA;0) 273.00 +GFMG2ALSI#; 6000.00  N
REF:85 !
PARAMETER G(GP_MAT,SI:AL:MG:MG:VA;0) 273.00 +GFMG2ALSI#; 6000.00  N
REF:85 !
$ 
PARAMETER G(GP_MAT,SI:SI:AL:MG:VA;0) 273.00 +GFSI2ALMG#; 6000.00  N
REF:85 !
PARAMETER G(GP_MAT,SI:SI:MG:AL:VA;0) 273.00 +GFSI2ALMG#; 6000.00  N
REF:85 !
PARAMETER G(GP_MAT,SI:AL:SI:MG:VA;0) 273.00 +GFSI2ALMG#; 6000.00  N
REF:85 !
PARAMETER G(GP_MAT,SI:MG:SI:AL:VA;0) 273.00 +GFSI2ALMG#; 6000.00  N
REF:85 !
PARAMETER G(GP_MAT,SI:AL:MG:SI:VA;0) 273.00 +GFSI2ALMG#; 6000.00  N
REF:85 !
PARAMETER G(GP_MAT,SI:MG:AL:SI:VA;0) 273.00 +GFSI2ALMG#; 6000.00  N
REF:85 !
PARAMETER G(GP_MAT,AL:SI:SI:MG:VA;0) 273.00 +GFSI2ALMG#; 6000.00  N
REF:85 !
PARAMETER G(GP_MAT,MG:SI:SI:AL:VA;0) 273.00 +GFSI2ALMG#; 6000.00  N
REF:85 !
PARAMETER G(GP_MAT,AL:SI:MG:SI:VA;0) 273.00 +GFSI2ALMG#; 6000.00  N
REF:85 !
PARAMETER G(GP_MAT,MG:SI:AL:SI:VA;0) 273.00 +GFSI2ALMG#; 6000.00  N
REF:85 !
PARAMETER G(GP_MAT,AL:MG:SI:SI:VA;0) 273.00 +GFSI2ALMG#; 6000.00  N
REF:85 !
PARAMETER G(GP_MAT,MG:AL:SI:SI:VA;0) 273.00 +GFSI2ALMG#; 6000.00  N
REF:85 !
$ reciprocal ternary parameter (pov)
PARAMETER L(GP_MAT,AL,MG:AL,SI:*:*:VA;0) 273.00 +SFALMGSI#; 6000.00  N
REF:85 !
$
$ Parameter to settle rounding errors and destabilise disordered GP 
$ relative to fcc in thermodynamic equilibrium calculations 
$ above the order-disorder temperature of GP_MAT.
PARAMETER SE(GP_MAT) 273.00 +0.1; 6000.00  N
REF:koze12 !
$
$###########################################################################
$                   THERMODYNAMIC DATA:  L12AL3ZR 
$###########################################################################
$
 PHASE L12AL3ZR % 2 0.75 0.25 > cubic ordered L12 structure, metastable. 
Coherent, nano-scale precipitates.
>> 3 !
    CONSTITUENT L12AL3ZR  : AL : ZR : !
PARAMETER G(L12AL3ZR,AL:ZR;0) 273.00 -42500+8.5*T+0.75*GHSERAL#
 +0.25*GHSERZR#; 6000.00  N
REF:pov14 !
$
$###########################################################################
$                   THERMODYNAMIC DATA:  GP_MGSI
$###########################################################################
$
 PHASE GP_MGSI % 2 1 1 > 
Al-free GP-Zones. [REF:C33]
>> 1 !
    CONSTITUENT GP_MGSI  : MG : SI : !
PARAMETER G(GP_MGSI,MG:SI;0) 273.00 +12000-16*T+GHSERMG#
 +GHSERAL#; 6000.00  N
REF:pov10 !
$
$###########################################################################
$                   THERMODYNAMIC DATA:  MGSI_B_P
$###########################################################################
$
 PHASE MGSI_B_P % 2 1.8  1 > 
Beta prime, metastable hexagonal close-packed rod-like Mg-Si precipitates 
in 6xxx alloys. [REF:C31,C32,C34] 
>> 5 !
    CONSTITUENT MGSI_B_P  : MG : SI : !
PARAMETER G(MGSI_B_P,MG:SI;0) 273.00 -68000+400*T-70*T*LN(T)
   -0.006*T**2+500000*T**(-1); 6000.00  N
REF:85 !
$
$###########################################################################
$                   THERMODYNAMIC DATA:  MG5SI6_B_DP
$###########################################################################
$
 PHASE MG5SI6_B_DP % 2 5  6 > 
Main metastable hardening phase in 6xxx, monoclinic 
with space group C2/m. Al-free Mg5Si6.
Semicoherent needles. [REF:C31,C32,C35].     
>> 5 !
    CONSTITUENT MG5SI6_B_DP  : CU,MG : SI : !
PARAMETER G(MG5SI6_B_DP,MG:SI;0)  273.00 -5000-30*T-0.0096*T**2
  -1e-7*T**3+5*GHSERMG#+6*GHSERSI#; 6000.00  N
REF:85 !
PARAMETER G(MG5SI6_B_DP,CU,MG:SI;0)  273.00 -125000+5*GHSERCU#
 +6*GHSERSI#; 6000.00  N
REF:pov13 !
$
$###########################################################################
$                   THERMODYNAMIC DATA:  PRE_B_DP
$###########################################################################
$
 PHASE PRE_B_DP % 3 1 4 6 !
    CONSTITUENT PRE_B_DP : AL : MG : SI : !
PARAMETER G(PRE_B_DP,AL:MG:SI;0) 273.00 -10000+82*T
   +GHSERAL#+4*GHSERMG#+6*GHSERSI#; 6000.00  N
REF:pov09 !
$
$###########################################################################
$                   THERMODYNAMIC DATA:  TH_DP_GPB
$###########################################################################
$
 PHASE TH_DP_GPB % 5 1 1 4 1 1 > 
Metastable, coherent hardening phase Theta double-prime in Al-Cu and GPB zones 
in Al-Cu-Mg (composition set 1) alloys. GPB after Guinier-Preston-Bagaryatsky. 
Forming monatomic layers that agglomerate [REFS:C5,C6,C7]. 
Hypothetic solubilities of Mg and Si. 
>> 4 !
    CONSTITUENT TH_DP_GPB  : AL%,MG,SI : AL%,MG,SI : AL : CU%,MG,SI : 
                           CU%,MG,SI :  !
PARAMETER G(TH_DP_GPB,AL:AL:AL:CU:CU;0) 273.00 +6*GHSERAL#+2*GHSERCU#
 -71000+10*T; 6000.00  N
REF:pov11 !
PARAMETER G(TH_DP_GPB,AL:AL:AL:CU:MG;0) 273.00 +6*GHSERAL#+GHSERCU#
 +GHSERMG#; 6000.00  N
REF:pov11 !
PARAMETER G(TH_DP_GPB,AL:AL:AL:CU:SI;0) 273.00 +6*GHSERAL#+GHSERCU#
 +GHSERSI#; 6000.00  N
REF:pov11 !
PARAMETER G(TH_DP_GPB,AL:AL:AL:MG:CU;0) 273.00 -75000+85*T+6*GHSERAL#
 +GHSERCU#+GHSERMG#; 6000.00  N
REF:pov13 !
PARAMETER G(TH_DP_GPB,AL:AL:AL:MG:MG;0) 273.00 +6*GHSERAL#+2*GHSERMG#
 -2800; 6000.00  N
REF:pov12 !
PARAMETER G(TH_DP_GPB,AL:AL:AL:MG:SI;0) 273.00 +6*GHSERAL#+GHSERSI#
 +GHSERMG#+25*T; 6000.00  N
REF:pov12 !
PARAMETER G(TH_DP_GPB,AL:AL:AL:SI:CU;0) 273.00 -7000+6*GHSERAL#+GHSERCU#
 +GHSERSI#; 6000.00  N
REF:pov13 !
PARAMETER G(TH_DP_GPB,AL:AL:AL:SI:MG;0) 273.00 +6*GHSERAL#+GHSERSI#
 +GHSERMG#+25*T; 6000.00  N
REF:pov12 !
