Repository: wuhao-tit/Thermodynamic-database

File: mc_fe_v2.057.tdb (part 6 of 11)
	
PARAMETER G(LAVES_PHASE,CO:TI;0) 273.00 +2*GHSERCO#+GHSERTI#
 +15000; 6000.00  N
REF:pov10 !
PARAMETER G(LAVES_PHASE,CO:V;0) 273.00 +2*GHSERCO#+GHSERVV#
 +15000; 6000.00  N
REF:pov13 !
PARAMETER G(LAVES_PHASE,CO:W;0) 273.00 +2*GHSERCO#+GHSERWW#
 +15000; 6000.00  N
REF:pov10 !
PARAMETER G(LAVES_PHASE,CR:CO;0) 273.00 +2*GHSERCR#+GHSERCO#
 +15000; 6000.00  N
REF:21 !
PARAMETER G(LAVES_PHASE,CR:CR;0) 273.00 +3*GHSERCR#+86000; 6000.00  N
REF:pov13 !
PARAMETER G(LAVES_PHASE,CR:FE;0) 273.00 +2*GHSERCR#+GHSERFE#
 +15000; 6000.00  N
REF:pov10 !
PARAMETER G(LAVES_PHASE,CR:MN;0) 273.00 +2*GHSERCR#+GHSERFE#
 +15000; 6000.00  N
REF:pov10 !
PARAMETER G(LAVES_PHASE,CR:MO;0) 273.00 +2*GCRFCC#+GHSERMO#
 +5000; 6000.00  N
REF:pov13 !
PARAMETER G(LAVES_PHASE,CR:NB;0) 273.00 +2*GHSERCR#+GHSERNB#-12667.55
   +31.01111*T-5*T*LN(T); 6000.00  N
REF:153 !
PARAMETER G(LAVES_PHASE,CR:NI;0) 273.00 +2*GHSERCR#+GHSERNI#
 +50000; 6000.00  N
REF:pov12 !
PARAMETER G(LAVES_PHASE,CR:SI;0) 273.00 +2*GHSERCR#+GHSERSI#
 +15000; 6000.00  N
REF:pov10 !
PARAMETER G(LAVES_PHASE,CR:TI;0) 273.00 +2*GHSERCR#+GHSERTI#
 -1780-6.3*T; 6000.00  N
REF:21 !
PARAMETER G(LAVES_PHASE,CR:V;0) 273.00 +2*GHSERCR#+GHSERVV#
 +15000; 6000.00  N
REF:pov13 !
PARAMETER G(LAVES_PHASE,CR:W;0) 273.00 +2*GCRFCC#+GHSERWW#
 -359-7.2*T; 6000.00  N
REF:59 !
PARAMETER G(LAVES_PHASE,FE:CO;0) 273.00 +2*GHSERFE#+GHSERCO#
 +15000; 6000.00  N
REF:pov10 !
PARAMETER G(LAVES_PHASE,FE:CR;0) 273.00 +2*GHSERFE#+GHSERCR#
 +15000; 6000.00  N
REF:pov10 !
PARAMETER G(LAVES_PHASE,FE:FE;0) 273.00 +3*GHSERFE#
 +61970; 6000.00  N
REF:pov13 !
PARAMETER G(LAVES_PHASE,FE:MN;0) 273.00 +2*GHSERFE#+GHSERMN#
 +15000; 6000.00  N
REF:pov10 !
PARAMETER G(LAVES_PHASE,FE:MO;0) 273.00 -10940+2*GFEFCC#
 +GHSERMO#; 6000.00  N
REF:pov13 !
PARAMETER G(LAVES_PHASE,FE:NB;0) 273.00 -70290+13.8*T+2*GFEFCC#
 +GHSERNB#; 6000.00  N
REF:pov10 !
PARAMETER G(LAVES_PHASE,FE:NI;0) 273.00 +2*GHSERFE#+GHSERNI#; 6000.00  N
REF:pov13 !
PARAMETER G(LAVES_PHASE,FE:SI;0) 273.00 +2*GHSERFE#+GHSERSI#
 +100000; 6000.00  N
REF:pov13 !
PARAMETER G(LAVES_PHASE,FE:TI;0) 273.00 -91500+409*T-73.55318*T*LN(T)
   -0.01017*T**2+124200*T**(-1); 6000.00  N
REF:pov10 !
PARAMETER G(LAVES_PHASE,FE:V;0) 273.00 +2*GHSERFE#+GHSERVV#
 +15000; 6000.00  N
REF:pov13 !
PARAMETER G(LAVES_PHASE,FE:W;0) 273.00 -13500+5*T+2*GFEFCC#
 +GHSERWW#; 6000.00  N
REF:59 !
PARAMETER G(LAVES_PHASE,MN:CO;0) 273.00 +2*GHSERMN#+GHSERCO#
 +15000; 6000.00  N
REF:pov10 !
PARAMETER G(LAVES_PHASE,MN:CR;0) 273.00 +2*GHSERMN#+GHSERCR#
 +15000; 6000.00  N
REF:pov10 !
PARAMETER G(LAVES_PHASE,MN:FE;0) 273.00 +2*GHSERMN#+GHSERFE#
 +15000; 6000.00  N
REF:pov10 !
PARAMETER G(LAVES_PHASE,MN:MN;0) 273.00 +3*GHSERMN#+15000; 6000.00  N
REF:pov10 !
PARAMETER G(LAVES_PHASE,MN:MO;0) 273.00 +2*GHSERMN#+GHSERMO#
 +15000; 6000.00  N
REF:pov10 !
PARAMETER G(LAVES_PHASE,MN:NB;0) 273.00 +2*GHSERMN#+GHSERNB#
 +15000; 6000.00  N
REF:pov10 !
PARAMETER G(LAVES_PHASE,MN:NI;0) 273.00 +2*GHSERMN#+GHSERNI#
 +15000; 6000.00  N
REF:pov12 !
PARAMETER G(LAVES_PHASE,MN:SI;0) 273.00 +2*GHSERMN#+GHSERSI#
 +15000; 6000.00  N
REF:pov10 !
PARAMETER G(LAVES_PHASE,MN:TI;0) 273.00 +2*GHSERMN#+GHSERTI#
 +15000; 6000.00  N
REF:pov10 !
PARAMETER G(LAVES_PHASE,MN:V;0) 273.00 +2*GHSERMN#+GHSERVV#
 +15000; 6000.00  N
REF:pov13 !
PARAMETER G(LAVES_PHASE,MN:W;0) 273.00 +2*GHSERMN#+GHSERWW#
 +15000; 6000.00  N
REF:pov10 !
PARAMETER G(LAVES_PHASE,MO:CO;0) 273.00 +2*GHSERMO#+GHSERCO#
 +15000; 6000.00  N
REF:pov10 !
PARAMETER G(LAVES_PHASE,MO:CR;0) 273.00 +2*GHSERMO#+GHSERCR#
 +15000; 6000.00  N
REF:pov10 !
PARAMETER G(LAVES_PHASE,MO:FE;0) 273.00 +2*GHSERMO#+GHSERFE#
 +193000; 6000.00  N
REF:pov13 !
PARAMETER G(LAVES_PHASE,MO:MN;0) 273.00 +2*GHSERMO#+GHSERMN#
 +15000; 6000.00  N
REF:pov10 !
PARAMETER G(LAVES_PHASE,MO:MO;0) 273.00 +3*GHSERMO#+132120; 6000.00  N
REF:pov13 !
PARAMETER G(LAVES_PHASE,MO:NB;0) 273.00 +2*GHSERMO#+GHSERNB#
 +15000; 6000.00  N
REF:pov10 !
PARAMETER G(LAVES_PHASE,MO:NI;0) 273.00 +2*GHSERMO#+GHSERNI#
 +15000; 6000.00  N
REF:pov12 !
PARAMETER G(LAVES_PHASE,MO:SI;0) 273.00 +2*GHSERMO#+GHSERSI#
 +15000; 6000.00  N
REF:pov10 !
PARAMETER G(LAVES_PHASE,MO:TI;0) 273.00 +2*GHSERMO#+GHSERTI#
 +15000; 6000.00  N
REF:pov10 !
PARAMETER G(LAVES_PHASE,MO:V;0) 273.00 +2*GHSERMO#+GHSERVV#
 +15000; 6000.00  N
REF:pov13 !
PARAMETER G(LAVES_PHASE,MO:W;0) 273.00 +2*GHSERMO#+GHSERWW#
 +50000; 6000.00  N
REF:pov10 !
PARAMETER G(LAVES_PHASE,NB:CO;0) 273.00 +2*GHSERNB#+GHSERCO#
 +15000; 6000.00  N
REF:pov10 !
PARAMETER G(LAVES_PHASE,NB:CR;0) 273.00 +2*GHSERNB#+GHSERCR#+42667.55
   -31.01111*T+5*T*LN(T); 6000.00  N
REF:153 !
PARAMETER G(LAVES_PHASE,NB:FE;0) 273.00 +2*GHSERNB#+GHSERFE#
 +15000; 6000.00  N
REF:16 !
PARAMETER G(LAVES_PHASE,NB:MN;0) 273.00 +2*GHSERNB#+GHSERMN#
 +15000; 6000.00  N
REF:16 !
PARAMETER G(LAVES_PHASE,NB:MO;0) 273.00 +2*GHSERNB#+GHSERMO#
 +15000; 6000.00  N
REF:pov10 !
PARAMETER G(LAVES_PHASE,NB:NB;0) 273.00 +3*GHSERNB#+15000; 6000.00  N
REF:16 !
PARAMETER G(LAVES_PHASE,NB:NI;0) 273.00 +2*GHSERNB#+GHSERNI#
 -40000; 6000.00  N
REF:pov13 !
PARAMETER G(LAVES_PHASE,NB:SI;0) 273.00 +2*GHSERNB#+GHSERSI#
 +15000; 6000.00  N
REF:pov10 !
PARAMETER G(LAVES_PHASE,NB:TI;0) 273.00 +2*GHSERNB#+GHSERTI#
 +15000; 6000.00  N
REF:16 !
PARAMETER G(LAVES_PHASE,NB:V;0) 273.00 +2*GHSERNB#+GHSERVV#
 +15000; 6000.00  N
REF:pov13 !
PARAMETER G(LAVES_PHASE,NB:W;0) 273.00 +2*GHSERNB#+GHSERWW#
 +15000; 6000.00  N
REF:pov10 !
PARAMETER G(LAVES_PHASE,NI:CO;0) 273.00 +2*GHSERNI#+GHSERCO#
 +15000; 6000.00  N
REF:pov12 !
PARAMETER G(LAVES_PHASE,NI:CR;0) 273.00 +2*GHSERNI#+GHSERCR#
 +15000; 6000.00  N
REF:pov12 !
PARAMETER G(LAVES_PHASE,NI:FE;0) 273.00 +2*GHSERNI#+GHSERFE#; 6000.00  N
REF:pov13 !
PARAMETER G(LAVES_PHASE,NI:MN;0) 273.00 +2*GHSERNI#+GHSERMN#
 +15000; 6000.00  N
REF:pov12 !
PARAMETER G(LAVES_PHASE,NI:MO;0) 273.00 +2*GHSERNI#+GHSERMO#
 +15000; 6000.00  N
REF:pov12 !
PARAMETER G(LAVES_PHASE,NI:NB;0) 273.00 +2*GHSERNI#+GHSERNI#
 -40000; 6000.00  N
REF:pov13 !
PARAMETER G(LAVES_PHASE,NI:NI;0) 273.00 +3*GHSERNI#+GHSERNI#
 +150000+50*T; 6000.00  N
REF:ssh13 !
PARAMETER G(LAVES_PHASE,NI:SI;0) 273.00 +2*GHSERNI#+GHSERSI#
 +15000; 6000.00  N
REF:pov12 !
PARAMETER G(LAVES_PHASE,NI:TI;0) 273.00 +2*GHSERNI#+GHSERTI#
 +15000; 6000.00  N
REF:pov12 !
PARAMETER G(LAVES_PHASE,NI:V;0) 273.00 +2*GHSERNI#+GHSERVV#
 +15000; 6000.00  N
REF:pov13 !
PARAMETER G(LAVES_PHASE,NI:W;0) 273.00 +2*GHSERNI#+GHSERWW#
 +15000; 6000.00  N
REF:pov12 !
PARAMETER G(LAVES_PHASE,SI:CO;0) 273.00 +2*GHSERSI#+GHSERCO#
 +15000; 6000.00  N
REF:pov10 !
PARAMETER G(LAVES_PHASE,SI:CR;0) 273.00 +2*GHSERSI#+GHSERCR#
 +15000; 6000.00  N
REF:pov10 !
PARAMETER G(LAVES_PHASE,SI:FE;0) 273.00 +2*GHSERSI#+GHSERFE#
 +137000; 6000.00  N
REF:pov13 !
PARAMETER G(LAVES_PHASE,SI:MN;0) 273.00 +2*GHSERSI#+GHSERMN#
 +15000; 6000.00  N
REF:pov10 !
PARAMETER G(LAVES_PHASE,SI:MO;0) 273.00 +2*GHSERSI#+GHSERMO#
 +50000; 6000.00  N
REF:pov13 !
PARAMETER G(LAVES_PHASE,SI:NB;0) 273.00 +2*GHSERSI#+GHSERNB#
 -46455; 6000.00  N
REF:153 !
PARAMETER G(LAVES_PHASE,SI:NI;0) 273.00 +2*GHSERSI#+GHSERNI#
 +15000; 6000.00  N
REF:pov12 !
PARAMETER G(LAVES_PHASE,SI:SI;0) 273.00 +3*GHSERSI#+170000; 6000.00  N
REF:pov13 !
PARAMETER G(LAVES_PHASE,SI:TI;0) 273.00 +2*GHSERSI#+GHSERTI#
 +15000; 6000.00  N
REF:pov10 !
PARAMETER G(LAVES_PHASE,SI:V;0) 273.00 +2*GHSERSI#+GHSERVV#
 +15000; 6000.00  N
REF:pov13 !
PARAMETER G(LAVES_PHASE,SI:W;0) 273.00 +2*GHSERSI#+GHSERWW#
 +15000; 6000.00  N
REF:pov10 !
PARAMETER G(LAVES_PHASE,TI:CO;0) 273.00 +2*GHSERTI#+GHSERCO#
 +15000; 6000.00  N
REF:pov10 !
PARAMETER G(LAVES_PHASE,TI:CR;0) 273.00 +2*GHSERTI#+GHSERCR#
 +31780+6.3*T; 6000.00  N
REF:21 !
PARAMETER G(LAVES_PHASE,TI:FE;0) 273.00 +2*GHSERTI#+GHSERFE#
 +15000; 6000.00  N
REF:16 !
PARAMETER G(LAVES_PHASE,TI:MN;0) 273.00 +2*GHSERTI#+GHSERFE#
 +15000; 6000.00  N
REF:pov10 !
PARAMETER G(LAVES_PHASE,TI:MO;0) 273.00 +2*GHSERTI#+GHSERMO#
 +15000; 6000.00  N
REF:pov10 !
PARAMETER G(LAVES_PHASE,TI:NB;0) 273.00 +2*GHSERTI#+GHSERNB#
 +15000; 6000.00  N
REF:16 !
PARAMETER G(LAVES_PHASE,TI:NI;0) 273.00 +2*GHSERTI#+GHSERNI#
 +15000; 6000.00  N
REF:pov12 !
PARAMETER G(LAVES_PHASE,TI:SI;0) 273.00 +2*GHSERTI#+GHSERSI#
 +15000; 6000.00  N
REF:pov10 !
PARAMETER G(LAVES_PHASE,TI:TI;0) 273.00 +3*GHSERTI#+15000; 6000.00  N
REF:16 !
PARAMETER G(LAVES_PHASE,TI:V;0) 273.00 +2*GHSERTI#+GHSERVV#
 +15000; 6000.00  N
REF:pov13 !
PARAMETER G(LAVES_PHASE,TI:W;0) 273.00 +2*GHSERTI#+GHSERWW#
 +15000; 6000.00  N
REF:pov10 !
PARAMETER G(LAVES_PHASE,V:CO;0) 273.00 +2*GHSERVV#+GHSERCO#
 +15000; 6000.00  N
REF:pov13 !
PARAMETER G(LAVES_PHASE,V:CR;0) 273.00 +2*GHSERVV#+GHSERCR#
 +15000; 6000.00  N
REF:pov13 !
PARAMETER G(LAVES_PHASE,V:FE;0) 273.00 +2*GHSERVV#+GHSERFE#
 +15000; 6000.00  N
REF:pov13 !
PARAMETER G(LAVES_PHASE,V:MN;0) 273.00 +2*GHSERVV#+GHSERMN#
 +15000; 6000.00  N
REF:pov13 !
PARAMETER G(LAVES_PHASE,V:MO;0) 273.00 +15000+2*GHSERVV#
 +GHSERMO#; 6000.00  N
REF:pov13 !
PARAMETER G(LAVES_PHASE,V:NI;0) 273.00 +2*GHSERVV#+GHSERNI#
 +15000; 6000.00  N
REF:pov13 !
PARAMETER G(LAVES_PHASE,V:NB;0) 273.00 +2*GHSERVV#+GHSERNB#
 +15000; 6000.00  N
REF:pov13 !
PARAMETER G(LAVES_PHASE,V:SI;0) 273.00 +2*GHSERVV#+GHSERSI#
 +15000; 6000.00  N
REF:pov13 !
PARAMETER G(LAVES_PHASE,V:TI;0) 273.00 +2*GHSERVV#+GHSERTI#
 +15000; 6000.00  N
REF:pov13 !
PARAMETER G(LAVES_PHASE,V:V;0) 273.00 +3*GHSERVV#+15000; 6000.00  N
REF:pov13 !
PARAMETER G(LAVES_PHASE,V:W;0) 273.00 +2*GHSERVV#+GHSERWW#
 +15000; 6000.00  N
REF:pov13 !
PARAMETER G(LAVES_PHASE,W:CO;0) 273.00 +2*GHSERWW#+GHSERCO#
 +15000; 6000.00  N
REF:pov10 !
PARAMETER G(LAVES_PHASE,W:CR;0) 273.00 +2*GHSERWW#+GHSERCR#
 +15000; 6000.00  N
REF:pov10 !
PARAMETER G(LAVES_PHASE,W:FE;0) 273.00 +2*GHSERWW#+GHSERFE#
 +239000; 6000.00  N
REF:pov13 !
PARAMETER G(LAVES_PHASE,W:MN;0) 273.00 +2*GHSERWW#+GHSERMN#
 +15000; 6000.00  N
REF:pov10 !
PARAMETER G(LAVES_PHASE,W:MO;0) 273.00 +2*GHSERWW#+GHSERMO#
 +40000; 6000.00  N
REF:pov10 !
PARAMETER G(LAVES_PHASE,W:NI;0) 273.00 +2*GHSERWW#+GHSERNI#
 +15000; 6000.00  N
REF:pov12 !
PARAMETER G(LAVES_PHASE,W:NB;0) 273.00 +2*GHSERWW#+GHSERNB#
 +15000; 6000.00  N
REF:pov10 !
PARAMETER G(LAVES_PHASE,W:SI;0) 273.00 +2*GHSERWW#+GHSERSI#
 +15000; 6000.00  N
REF:pov10 !
PARAMETER G(LAVES_PHASE,W:TI;0) 273.00 +2*GHSERWW#+GHSERTI#
 +15000; 6000.00  N
REF:pov10 !
PARAMETER G(LAVES_PHASE,W:V;0) 273.00 +2*GHSERWW#+GHSERVV#
 +15000; 6000.00  N
REF:pov13 !
PARAMETER G(LAVES_PHASE,W:W;0) 273.00 +3*GHSERWW#+133000; 6000.00  N
REF:pov13 !
$----------------------Interaction parameters----------------------
PARAMETER L(LAVES_PHASE,CO,CR:*;0) 273.00 +70000; 6000.00  N
REF:pov10 !
PARAMETER L(LAVES_PHASE,*:CO,CR;0) 273.00 +70000; 6000.00  N
REF:pov10 !
PARAMETER L(LAVES_PHASE,CO,FE:*;0) 273.00 +70000; 6000.00  N
REF:pov10 !
PARAMETER L(LAVES_PHASE,*:CO,FE;0) 273.00 +70000; 6000.00  N
REF:pov10 !
PARAMETER L(LAVES_PHASE,CO,MO:*;0) 273.00 +70000; 6000.00  N
REF:pov10 !
PARAMETER L(LAVES_PHASE,CO,W:*;0) 273.00 +70000; 6000.00  N
REF:pov10 !
PARAMETER L(LAVES_PHASE,*:CO,MO;0) 273.00 +70000; 6000.00  N
REF:pov10 !
PARAMETER L(LAVES_PHASE,*:CO,W;0) 273.00 +70000; 6000.00  N
REF:pov10 !
PARAMETER L(LAVES_PHASE,CR:CR,FE;0) 273.00 +70000; 6000.00  N
REF:pov10 !
PARAMETER L(LAVES_PHASE,CR,FE:CR;0) 273.00 +70000; 6000.00  N
REF:pov10 !
PARAMETER L(LAVES_PHASE,FE:CR,FE;0) 273.00 +70000; 6000.00  N
REF:pov10 !
PARAMETER L(LAVES_PHASE,CR,FE:FE;0) 273.00 +70000; 6000.00  N
REF:pov10 !
PARAMETER L(LAVES_PHASE,CR:CR,NB;0) 273.00 +18511.36; 6000.00  N
REF:153 !
PARAMETER L(LAVES_PHASE,NB:CR,NB;0) 273.00 +18511.36; 6000.00  N
REF:153 !
PARAMETER L(LAVES_PHASE,CR,NB:CR;0) 273.00 +90673.45; 6000.00  N
REF:153 !
PARAMETER L(LAVES_PHASE,CR,NB:NB;0) 273.00 +90673.45; 6000.00  N
REF:153 !
PARAMETER L(LAVES_PHASE,CR,SI:NB;0) 273.00 -516132; 6000.00  N
REF:153 !
PARAMETER L(LAVES_PHASE,CR,W:CR;0) 273.00 +70000; 6000.00  N
REF:pov10 !
PARAMETER L(LAVES_PHASE,CR,W:FE;0) 273.00 +70000; 6000.00  N
REF:pov10 !
PARAMETER L(LAVES_PHASE,CR,W:W;0) 273.00 +70000; 6000.00  N
REF:pov10 !
PARAMETER L(LAVES_PHASE,CR:CR,W;0) 273.00 +70000; 6000.00  N
REF:pov10 !
PARAMETER L(LAVES_PHASE,W:CR,FE;0) 273.00 +70000; 6000.00  N
REF:pov10 !
PARAMETER L(LAVES_PHASE,CR:FE,W;0) 273.00 +70000; 6000.00  N
REF:pov10 !
PARAMETER L(LAVES_PHASE,FE,W:CR;0) 273.00 +70000; 6000.00  N
REF:pov10 !
PARAMETER L(LAVES_PHASE,FE,W:FE;0) 273.00 +70000; 6000.00  N
REF:pov10 !
PARAMETER L(LAVES_PHASE,FE,W:W;0) 273.00 +70000; 6000.00  N
REF:pov10 !
PARAMETER L(LAVES_PHASE,FE:CR,W;0) 273.00 +70000; 6000.00  N
REF:pov10 !
$
PARAMETER L(LAVES_PHASE,NB:CR,FE;0) 273.00 +70000; 6000.00  N
REF:pov10 !
PARAMETER L(LAVES_PHASE,CR,FE:NB;0) 273.00 +70000; 6000.00  N
REF:pov10 !
PARAMETER L(LAVES_PHASE,FE:CR,NB;0) 273.00 +70000; 6000.00  N
REF:pov10 !
PARAMETER L(LAVES_PHASE,CR,NB:FE;0) 273.00 +70000; 6000.00  N
REF:pov10 !
PARAMETER L(LAVES_PHASE,NB,W:NB;0) 273.00 +70000; 6000.00  N
REF:pov10 !
PARAMETER L(LAVES_PHASE,NB:NB,W;0) 273.00 +70000; 6000.00  N
REF:pov10 !
PARAMETER L(LAVES_PHASE,CO,NB:NB;0) 273.00 +70000; 6000.00  N
REF:pov10 !
PARAMETER L(LAVES_PHASE,NB:CO,NB;0) 273.00 +70000; 6000.00  N
REF:pov10 !
PARAMETER L(LAVES_PHASE,CR,W:NB;0) 273.00 +70000; 6000.00  N
REF:pov10 !
PARAMETER L(LAVES_PHASE,NB:CR,W;0) 273.00 +70000; 6000.00  N
REF:pov10 !
PARAMETER L(LAVES_PHASE,W:FE,NB;0) 273.00 +70000; 6000.00  N
REF:pov10 !
PARAMETER L(LAVES_PHASE,FE,NB:W;0) 273.00 +70000; 6000.00  N
REF:pov10 !
PARAMETER L(LAVES_PHASE,FE,W:NB;0) 273.00 +70000; 6000.00  N
REF:pov10 !
PARAMETER L(LAVES_PHASE,NB:FE,W;0) 273.00 +70000; 6000.00  N
REF:pov10 !
$
PARAMETER L(LAVES_PHASE,CR,FE:MO;0) 273.00 -25000+7.5*T; 6000.00  N
REF:pov13 !
PARAMETER L(LAVES_PHASE,CR,FE:W;0) 273.00 -12500; 6000.00  N
REF:59 !
PARAMETER L(LAVES_PHASE,CR,SI:MO;0) 273.00 -740000+300*T; 6000.00  N
REF:pov13 !
PARAMETER L(LAVES_PHASE,CR,SI:W;0) 273.00 -250000; 6000.00  N
REF:pov13 !
PARAMETER L(LAVES_PHASE,CR,TI:CR;0) 273.00 +10800+27*T; 6000.00  N
REF:21 !
PARAMETER L(LAVES_PHASE,CR,TI:TI;0) 273.00 +10800+27*T; 6000.00  N
REF:21 !
PARAMETER L(LAVES_PHASE,FE,NB:FE;0) 273.00 +30000; 6000.00  N
REF:16 !
PARAMETER L(LAVES_PHASE,FE,NB:NB;0) 273.00 +30000; 6000.00  N
REF:16 !
PARAMETER L(LAVES_PHASE,FE,NB:TI;0) 273.00 +30000; 6000.00  N
REF:16 !
PARAMETER L(LAVES_PHASE,FE,TI:FE;0) 273.00 -38000; 6000.00  N
REF:16 !
PARAMETER L(LAVES_PHASE,FE,TI:NB;0) 273.00 -38000; 6000.00  N
REF:16 !
PARAMETER L(LAVES_PHASE,FE,TI:TI;0) 273.00 -38000; 6000.00  N
REF:16 !
PARAMETER L(LAVES_PHASE,FE,SI:MO;0)  
273.00 -740000+300*T; 6000.00  N
REF:pov13 !
PARAMETER L(LAVES_PHASE,FE,SI:W;0)  
273.00 -250000; 6000.00  N
REF:pov13 !
PARAMETER L(LAVES_PHASE,CR:CR,TI;0) 273.00 +50000; 6000.00  N
REF:21 !
PARAMETER L(LAVES_PHASE,TI:CR,TI;0) 273.00 +50000; 6000.00  N
REF:21 !
PARAMETER L(LAVES_PHASE,FE:MO,W;0) 273.00 -7500; 6000.00  N
REF:55 !
PARAMETER L(LAVES_PHASE,FE:FE,NB;0) 273.00 +30000; 6000.00  N
REF:16 !
PARAMETER L(LAVES_PHASE,NB:FE,NB;0) 273.00 +30000; 6000.00  N
REF:16 !
PARAMETER L(LAVES_PHASE,TI:FE,NB;0) 273.00 +30000; 6000.00  N
REF:16 !
PARAMETER L(LAVES_PHASE,FE:FE,TI;0) 273.00 +16000; 6000.00  N
REF:16 !
PARAMETER L(LAVES_PHASE,NB:FE,TI;0) 273.00 +16000; 6000.00  N
REF:16 !
PARAMETER L(LAVES_PHASE,TI:FE,TI;0) 273.00 +16000; 6000.00  N
REF:16 !
$
PARAMETER L(LAVES_PHASE,CR:CR,MN;0) 273.00 +70000; 6000.00  N
REF:pov10 !
PARAMETER L(LAVES_PHASE,CR,MN:CR;0) 273.00 +70000; 6000.00  N
REF:pov10 !
PARAMETER L(LAVES_PHASE,MN:CR,MN;0) 273.00 +70000; 6000.00  N
REF:pov10 !
PARAMETER L(LAVES_PHASE,CR,MN:MN;0) 273.00 +70000; 6000.00  N
REF:pov10 !
PARAMETER L(LAVES_PHASE,CR,W:MN;0) 273.00 +70000; 6000.00  N
REF:pov10 !
PARAMETER L(LAVES_PHASE,W:CR,MN;0) 273.00 +70000; 6000.00  N
REF:pov10 !
PARAMETER L(LAVES_PHASE,CR:MN,W;0) 273.00 +70000; 6000.00  N
REF:pov10 !
PARAMETER L(LAVES_PHASE,MN,W:CR;0) 273.00 +70000; 6000.00  N
REF:pov10 !
PARAMETER L(LAVES_PHASE,MN,W:MN;0) 273.00 +70000; 6000.00  N
REF:pov10 !
PARAMETER L(LAVES_PHASE,MN,W:W;0) 273.00 +70000; 6000.00  N
REF:pov10 !
PARAMETER L(LAVES_PHASE,MN:CR,W;0) 273.00 +70000; 6000.00  N
REF:pov10 !
PARAMETER L(LAVES_PHASE,NB:CR,MN;0) 273.00 +70000; 6000.00  N
REF:pov10 !
PARAMETER L(LAVES_PHASE,CR,MN:NB;0) 273.00 +70000; 6000.00  N
REF:pov10 !
PARAMETER L(LAVES_PHASE,MN:CR,NB;0) 273.00 +70000; 6000.00  N
REF:pov10 !
PARAMETER L(LAVES_PHASE,CR,NB:MN;0) 273.00 +70000; 6000.00  N
REF:pov10 !
PARAMETER L(LAVES_PHASE,W:MN,NB;0) 273.00 +70000; 6000.00  N
REF:pov10 !
PARAMETER L(LAVES_PHASE,MN,NB:W;0) 273.00 +70000; 6000.00  N
REF:pov10 !
PARAMETER L(LAVES_PHASE,MN,W:NB;0) 273.00 +70000; 6000.00  N
REF:pov10 !
PARAMETER L(LAVES_PHASE,NB:MN,W;0) 273.00 +70000; 6000.00  N
REF:pov10 !
PARAMETER L(LAVES_PHASE,CR,MN:MO;0) 273.00 +70000; 6000.00  N
REF:pov10 !
PARAMETER L(LAVES_PHASE,CR,MN:W;0) 273.00 +70000; 6000.00  N
REF:pov10 !
PARAMETER L(LAVES_PHASE,MN,NB:MN;0) 273.00 +70000; 6000.00  N
REF:pov10 !
PARAMETER L(LAVES_PHASE,MN,NB:NB;0) 273.00 +70000; 6000.00  N
REF:pov10 !
PARAMETER L(LAVES_PHASE,MN,NB:TI;0) 273.00 +70000; 6000.00  N
REF:pov10 !
PARAMETER L(LAVES_PHASE,MN,TI:MN;0) 273.00 +70000; 6000.00  N
REF:pov10 !
PARAMETER L(LAVES_PHASE,MN,TI:NB;0) 273.00 +70000; 6000.00  N
REF:pov10 !
PARAMETER L(LAVES_PHASE,MN,TI:TI;0) 273.00 +70000; 6000.00  N
REF:pov10 !
PARAMETER L(LAVES_PHASE,MN:MO,W;0) 273.00 +70000; 6000.00  N
REF:pov10 !
PARAMETER L(LAVES_PHASE,MN:MN,NB;0) 273.00 +70000; 6000.00  N
REF:pov10 !
PARAMETER L(LAVES_PHASE,NB:MN,NB;0) 273.00 +70000; 6000.00  N
REF:pov10 !
PARAMETER L(LAVES_PHASE,TI:MN,NB;0) 273.00 +70000; 6000.00  N
REF:pov10 !
PARAMETER L(LAVES_PHASE,MN:MN,TI;0) 273.00 +70000; 6000.00  N
REF:pov10 !
PARAMETER L(LAVES_PHASE,NB:MN,TI;0) 273.00 +70000; 6000.00  N
REF:pov10 !
PARAMETER L(LAVES_PHASE,TI:MN,TI;0) 273.00 +70000; 6000.00  N
REF:pov10 !
PARAMETER L(LAVES_PHASE,MN:MN,FE;0) 273.00 +70000; 6000.00  N
REF:pov10 !
PARAMETER L(LAVES_PHASE,FE,MN:MN;0) 273.00 +70000; 6000.00  N
REF:pov10 !
PARAMETER L(LAVES_PHASE,FE:FE,MN;0) 273.00 +70000; 6000.00  N
REF:pov10 !
PARAMETER L(LAVES_PHASE,FE,MN:FE;0) 273.00 +70000; 6000.00  N
REF:pov10 !
PARAMETER L(LAVES_PHASE,MN,W:FE;0) 273.00 +70000; 6000.00  N
REF:pov10 !
PARAMETER L(LAVES_PHASE,W:FE,MN;0) 273.00 +70000; 6000.00  N
REF:pov10 !
PARAMETER L(LAVES_PHASE,MN:FE,W;0) 273.00 +70000; 6000.00  N
REF:pov10 !
PARAMETER L(LAVES_PHASE,FE,W:MN;0) 273.00 +70000; 6000.00  N
REF:pov10 !
PARAMETER L(LAVES_PHASE,FE:MN,W;0) 273.00 +70000; 6000.00  N
REF:pov10 !
PARAMETER L(LAVES_PHASE,NB:FE,MN;0) 273.00 +70000; 6000.00  N
REF:pov10 !
PARAMETER L(LAVES_PHASE,FE,MN:NB;0) 273.00 +70000; 6000.00  N
REF:pov10 !
PARAMETER L(LAVES_PHASE,FE:MN,NB;0) 273.00 +70000; 6000.00  N
REF:pov10 !
PARAMETER L(LAVES_PHASE,MN,NB:FE;0) 273.00 +70000; 6000.00  N
REF:pov10 !
PARAMETER L(LAVES_PHASE,FE,MN:MO;0) 273.00 +1e-8; 6000.00  N
REF:pov13 !
PARAMETER L(LAVES_PHASE,FE,MN:W;0) 273.00 +70000; 6000.00  N
REF:pov10 !
$
PARAMETER L(LAVES_PHASE,CR:CR,NI;0) 273.00 +70000; 6000.00  N
REF:pov12 !
PARAMETER L(LAVES_PHASE,NI:CR,NI;0) 273.00 +70000; 6000.00  N
REF:pov12 !
PARAMETER L(LAVES_PHASE,CR,NI:CR;0) 273.00 +70000; 6000.00  N
REF:pov12 !
PARAMETER L(LAVES_PHASE,CR,NI:NI;0) 273.00 +70000; 6000.00  N
REF:pov12 !
PARAMETER L(LAVES_PHASE,CR,SI:NI;0) 273.00 +70000; 6000.00  N
REF:pov12 !
$
PARAMETER L(LAVES_PHASE,NI:CR,FE;0) 273.00 +70000; 6000.00  N
REF:pov12 !
PARAMETER L(LAVES_PHASE,CR,FE:NI;0) 273.00 -50000; 6000.00  N
REF:pov13 !
PARAMETER L(LAVES_PHASE,FE:CR,NI;0) 273.00 +70000; 6000.00  N
REF:pov12 !
PARAMETER L(LAVES_PHASE,CR,NI:FE;0) 273.00 +70000; 6000.00  N
REF:pov12 !
PARAMETER L(LAVES_PHASE,NI,W:NI;0) 273.00 +70000; 6000.00  N
REF:pov12 !
PARAMETER L(LAVES_PHASE,NI:NI,W;0) 273.00 +70000; 6000.00  N
REF:pov12 !
PARAMETER L(LAVES_PHASE,CO,NI:NI;0) 273.00 +70000; 6000.00  N
REF:pov12 !
PARAMETER L(LAVES_PHASE,NI:CO,NI;0) 273.00 +70000; 6000.00  N
REF:pov12 !
PARAMETER L(LAVES_PHASE,CR,W:NI;0) 273.00 +70000; 6000.00  N
REF:pov12 !
PARAMETER L(LAVES_PHASE,NI:CR,W;0) 273.00 +70000; 6000.00  N
REF:pov12 !
PARAMETER L(LAVES_PHASE,W:FE,NI;0) 273.00 +70000; 6000.00  N
REF:pov12 !
PARAMETER L(LAVES_PHASE,FE,NI:W;0) 273.00 +70000; 6000.00  N
REF:pov12 !
PARAMETER L(LAVES_PHASE,FE,W:NI;0) 273.00 +70000; 6000.00  N
REF:pov12 !
PARAMETER L(LAVES_PHASE,NI:FE,W;0) 273.00 +70000; 6000.00  N
REF:pov12 !
$
PARAMETER L(LAVES_PHASE,FE,NI:FE;0) 273.00 +70000; 6000.00  N
REF:pov12 !
PARAMETER L(LAVES_PHASE,FE,NI:NI;0) 273.00 +70000; 6000.00  N
REF:pov12 !
PARAMETER L(LAVES_PHASE,FE,NI:TI;0) 273.00 +70000; 6000.00  N
REF:pov12 !
PARAMETER L(LAVES_PHASE,FE,TI:NI;0) 273.00 +70000; 6000.00  N
REF:pov12 !
PARAMETER L(LAVES_PHASE,FE:FE,NI;0) 273.00 +70000; 6000.00  N
REF:pov12 !
PARAMETER L(LAVES_PHASE,NI:FE,NI;0) 273.00 +70000; 6000.00  N
REF:pov12 !
PARAMETER L(LAVES_PHASE,TI:FE,NI;0) 273.00 +70000; 6000.00  N
REF:pov12 !
PARAMETER L(LAVES_PHASE,NI:FE,TI;0) 273.00 +70000; 6000.00  N
REF:pov12 !
PARAMETER L(LAVES_PHASE,NI:CR,MN;0) 273.00 +70000; 6000.00  N
REF:pov12 !
PARAMETER L(LAVES_PHASE,CR,MN:NI;0) 273.00 +70000; 6000.00  N
REF:pov12 !
PARAMETER L(LAVES_PHASE,MN:CR,NI;0) 273.00 +70000; 6000.00  N
REF:pov12 !
PARAMETER L(LAVES_PHASE,CR,NI:MN;0) 273.00 +70000; 6000.00  N
REF:pov12 !
PARAMETER L(LAVES_PHASE,W:MN,NI;0) 273.00 +70000; 6000.00  N
REF:pov12 !
PARAMETER L(LAVES_PHASE,MN,NI:W;0) 273.00 +70000; 6000.00  N
REF:pov12 !
PARAMETER L(LAVES_PHASE,MN,W:NI;0) 273.00 +70000; 6000.00  N
REF:pov12 !
PARAMETER L(LAVES_PHASE,NI:MN,W;0) 273.00 +70000; 6000.00  N
REF:pov12 !
PARAMETER L(LAVES_PHASE,MN,NI:MN;0) 273.00 +70000; 6000.00  N
REF:pov12 !
PARAMETER L(LAVES_PHASE,MN,NI:NI;0) 273.00 +70000; 6000.00  N
REF:pov12 !
PARAMETER L(LAVES_PHASE,MN,NI:TI;0) 273.00 +70000; 6000.00  N
REF:pov12 !
PARAMETER L(LAVES_PHASE,MN,TI:NI;0) 273.00 +70000; 6000.00  N
REF:pov12 !
PARAMETER L(LAVES_PHASE,MN:MN,NI;0) 273.00 +70000; 6000.00  N
REF:pov12 !
PARAMETER L(LAVES_PHASE,NI:MN,NI;0) 273.00 +70000; 6000.00  N
REF:pov12 !
PARAMETER L(LAVES_PHASE,TI:MN,NI;0) 273.00 +70000; 6000.00  N
REF:pov12 !
PARAMETER L(LAVES_PHASE,NI:MN,TI;0) 273.00 +70000; 6000.00  N
REF:pov12 !
PARAMETER L(LAVES_PHASE,NI:FE,MN;0) 273.00 +70000; 6000.00  N
REF:pov12 !
PARAMETER L(LAVES_PHASE,FE,MN:NI;0) 273.00 +70000; 6000.00  N
REF:pov12 !
PARAMETER L(LAVES_PHASE,FE:MN,NI;0) 273.00 +70000; 6000.00  N
REF:pov12 !
PARAMETER L(LAVES_PHASE,MN,NI:FE;0) 273.00 +70000; 6000.00  N
REF:pov12 !
$
$ Note: the following two interaction parameters are preliminary!! (pov14)
PARAMETER L(LAVES_PHASE,CR:MO,NI;0) 273.00 -49000; 6000.00  N
REF:pov14 !
PARAMETER L(LAVES_PHASE,FE:MO,NI;0) 273.00 -75000+35*T; 6000.00  N
REF:pov13 !
PARAMETER L(LAVES_PHASE,SI,V:MO;0) 273.00 +100000; 6000.00  N
REF:pov13 !
PARAMETER L(LAVES_PHASE,FE,V:MO;0) 273.00 -190000; 6000.00  N
REF:pov13 !
PARAMETER L(LAVES_PHASE,CR,V:MO;0) 273.00 -190000; 6000.00  N
REF:pov13 !
PARAMETER L(LAVES_PHASE,SI,V:W;0) 273.00 +1e-8; 6000.00  N
REF:pov13 !
PARAMETER L(LAVES_PHASE,FE,V:W;0) 273.00 -80000; 6000.00  N
REF:pov13 !
PARAMETER L(LAVES_PHASE,CR,V:W;0) 273.00 -80000; 6000.00  N
REF:pov13 !
PARAMETER L(LAVES_PHASE,CR:MO,W;0) 273.00 +1e-8; 6000.00  N
REF:pov13 !
$
$###########################################################################
$                   THERMODYNAMIC PARAMETERS: MNNI
$###########################################################################
$
 PHASE MNNI %  2 0.5 0.5 > cubic >> 1 !
    CONSTITUENT MNNI  : CU,MN%,NI : CU,MN,NI% : !
PARAMETER G(MNNI,CU:CU;0) 273.00 +GHSERCU#+10; 6000.00  N
REF:244 !
PARAMETER G(MNNI,MN:MN;0) 273.00 +GMNFCC#+10; 6000.00  N
REF:244 !
PARAMETER G(MNNI,NI:NI;0) 273.00 +GHSERNI#+10; 6000.00  N
REF:244 !
PARAMETER G(MNNI,CU:MN;0) 273.00 +0.5*GHSERCU#
 +0.5*GMNFCC#+7400; 6000.00  N
REF:244 !
PARAMETER G(MNNI,MN:CU;0) 273.00 +0.5*GHSERCU#
 +0.5*GMNFCC#+7400; 6000.00  N
REF:244 !
PARAMETER G(MNNI,CU:NI;0) 273.00 +0.5*GHSERCU#
 +0.5*GHSERNI#+7100; 6000.00  N
REF:244 !
PARAMETER G(MNNI,NI:CU;0) 273.00 +0.5*GHSERCU#
 +0.5*GHSERNI#+7100; 6000.00  N
REF:244 !
PARAMETER G(MNNI,NI:MN;0) 273.00 +0.5*GMNFCC#+0.5*GHSERNI#-10
 -0.25*GMNNI3#+0.625*GMN2NI2#-0.25*GMN3NI#-0.375*LRMNNI#
 +0.25*LF0#; 6000.00  N
REF:244 !
PARAMETER G(MNNI,MN:NI;0) 273.00 +0.5*GMNFCC#+0.5*GHSERNI#-10
 -0.25*GMNNI3#+0.625*GMN2NI2#-0.25*GMN3NI#-0.375*LRMNNI#
 +0.25*LF0#; 6000.00  N
REF:244 !
$----------------------Interaction parameters----------------------
PARAMETER L(MNNI,MN,NI:MN;0) 273.00 +0.3125*GMNNI3#
 -1.09375*GMN2NI2#+0.8125*GMN3NI#+0.15625*LRMNNI#+0.25*LF0#
 +0.375*LF1#; 6000.00  N
REF:244 !
PARAMETER L(MNNI,MN:MN,NI;0) 273.00 +0.3125*GMNNI3#
 -1.09375*GMN2NI2#+0.8125*GMN3NI#+0.15625*LRMNNI#+0.25*LF0#
 +0.375*LF1#; 6000.00  N
REF:244 !
PARAMETER L(MNNI,MN,NI:NI;0) 273.00 +0.8125*GMNNI3#
 -1.09375*GMN2NI2#+0.3125*GMN3NI#+0.15625*LRMNNI#+0.25*LF0#
 -0.375*LF1#; 6000.00  N
REF:244 !
PARAMETER L(MNNI,NI:MN,NI;0) 273.00 +0.8125*GMNNI3#
 -1.09375*GMN2NI2#+0.3125*GMN3NI#+0.15625*LRMNNI#+0.25*LF0#
 -0.375*LF1#; 6000.00  N
REF:244 !
PARAMETER L(MNNI,MN,NI:MN;1) 273.00 +0.375*GMN2NI2#
 -0.5*GMN3NI#+0.375*LRMNNI#+0.125*LF1#; 6000.00  N
REF:244 !
PARAMETER L(MNNI,MN:MN,NI;1) 273.00 +0.375*GMN2NI2#
 -0.5*GMN3NI#+0.375*LRMNNI#+0.125*LF1#; 6000.00  N
REF:244 !
PARAMETER L(MNNI,MN,NI:NI;1) 273.00 +0.5*GMNNI3#
 -0.375*GMN2NI2#-0.375*LRMNNI#+0.125*LF1#; 6000.00  N
REF:244 !
PARAMETER L(MNNI,NI:MN,NI;1) 273.00 +0.5*GMNNI3#
 -0.375*GMN2NI2#-0.375*LRMNNI#+0.125*LF1#; 6000.00  N
REF:244 !
PARAMETER L(MNNI,MN,NI:MN;2) 273.00 -0.0625*GMNNI3#
 +0.09375*GMN2NI2#-0.0625*GMN3NI#-0.15625*LRMNNI#; 6000.00  N
REF:244 !
PARAMETER L(MNNI,MN:MN,NI;2) 273.00 -0.0625*GMNNI3#
 +0.09375*GMN2NI2#-0.0625*GMN3NI#-0.15625*LRMNNI#; 6000.00  N
REF:244 !
PARAMETER L(MNNI,MN,NI:NI;2) 273.00 -0.0625*GMNNI3#
 +0.09375*GMN2NI2#-0.0625*GMN3NI#-0.15625*LRMNNI#; 6000.00  N
REF:244 !
PARAMETER L(MNNI,NI:MN,NI;2) 273.00 -0.0625*GMNNI3#
 +0.09375*GMN2NI2#-0.0625*GMN3NI#-0.15625*LRMNNI#; 6000.00  N
REF:244 !
PARAMETER L(MNNI,MN,NI:MN,NI;1) 273.00 -2.5*GMNNI3#
 +3.75*GMN2NI2#-2.5*GMN3NI#+1.75*LRMNNI#; 6000.00  N
REF:244 !
PARAMETER L(MNNI,CU,MN:NI;0) 273.00 -46650+50*T; 6000.00  N
REF:244 !
PARAMETER L(MNNI,NI:CU,MN;0) 273.00 -46650+50*T; 6000.00  N
REF:244 !
PARAMETER L(MNNI,CU,NI:MN;0) 273.00 -20630+10*T; 6000.00  N
REF:244 !
PARAMETER L(MNNI,MN:CU,NI;0) 273.00 -20630+10*T; 6000.00  N
REF:244 !
$
$###########################################################################
$                   THERMODYNAMIC PARAMETERS: MNNI2
$###########################################################################
$
 PHASE MNNI2 %  2 1 2 > >> 1 !
    CONSTITUENT MNNI2  : MN%,NI : NI : !
PARAMETER G(MNNI2,MN:NI;0) 273.00 +GHSERMN#+2*GHSERNI#
 -27084.6510-5.9885*T; 6000.00  N
REF:244 !
PARAMETER G(MNNI2,NI:NI;0) 273.00 +3*GHSERNI#+15000; 6000.00  N
REF:244 !
PARAMETER L(MNNI2,MN,NI:NI;0) 273.00 -19871.3586; 6000.00  N
REF:244 !
$
$###########################################################################
$                   THERMODYNAMIC PARAMETERS: MNNI_T3
$###########################################################################
$
 PHASE MNNI_T3 %  3 0.2069 0.5517 0.2414 > >> 2 !
    CONSTITUENT MNNI_T3  : MN : NI : SI : !
PARAMETER G(MNNI_T3,MN:NI:SI;0) 273.00 -48186.5
     +0.2069*GHSERMN#+0.5517*GHSERNI#+0.2414*GHSERSI; 6000.00  N
REF:pov14 !
$
$###########################################################################
$                   THERMODYNAMIC PARAMETERS: MU_PHASE
$###########################################################################
$
 PHASE MU_PHASE  %  3 7   2   4 > 
Hard, brittle intermettalic compound. W6Fe7-type. 
Important hardening phase in Fe-Co-Mo alloys. Simplified description, 
model IV from ref 77 used. Use for multi-component systems.
>> 4 !
    CONSTITUENT MU_PHASE  : CO,CR,FE%,MN,MO,NB,NI,SI : MO,NB,W : 
                          CO%,CR,FE,MO,NB,NI,SI,W :  !
$[Model IV, REF:77) used for Mo-Co subsystem
PARAMETER G(MU_PHASE,CO:MO:CO;0) 273.00 -64478.6+49.936*T+7*GCOFCC#
   +2*GHSERMO#+4*GCOBCC#; 6000.00  N
REF:77 !
PARAMETER G(MU_PHASE,CO:MO:FE;0) 273.00 +300000+7*GCOFCC#
   +2*GHSERMO#+4*GHSERFE#; 6000.00  N
REF:pov09 !
PARAMETER G(MU_PHASE,CO:MO:MO;0) 273.00 -105406.7+19.784*T
   +7*GCOFCC#+6*GHSERMO#; 6000.00  N
REF:77 !
PARAMETER G(MU_PHASE,CO:MO:SI;0) 273.00 +7*GCOFCC#
   +2*GHSERMO#+4*GHSERSI#+150000-50*T; 6000.00  N
REF:pov09 !
PARAMETER G(MU_PHASE,CO:NB:NB;0) 273.00 +7*GCOFCC#+6*GHSERNB#
    -335543+57.096*T; 6000.00  N
REF:136 !
PARAMETER G(MU_PHASE,CO:W:CO;0) 273.00 +59040+7*GCOFCC#
   +4*GCOBCC#+2*GHSERWW#; 6000.00  N
REF:243 !
PARAMETER G(MU_PHASE,CO:W:FE;0) 273.00 +7*GCOFCC#+2*GHSERWW#
 +4*GHSERFE#; 6000.00  N
REF:79 !
PARAMETER G(MU_PHASE,CO:W:NI;0) 273.00 +7*GCOFCC#+2*GHSERWW#
 +4*GNIBCC#; 6000.00  N
REF:79 !
PARAMETER G(MU_PHASE,CO:W:W;0) 273.00 -32650-14.4*T+7*GCOFCC#
 +6*GHSERWW#; 6000.00  N
REF:243 !
PARAMETER G(MU_PHASE,CR:MO:CR;0) 273.00 +7*GCRFCC#+2*GHSERMO#+4*GHSERCR#
    +130000-100*T; 6000.00  N
REF:111 !
PARAMETER G(MU_PHASE,CR:MO:FE;0) 273.00 +7*GCRFCC#+2*GHSERMO#+4*GHSERFE#
   +130000-100*T; 6000.00  N
REF:111 !
PARAMETER G(MU_PHASE,CR:MO:MO;0) 273.00 +7*GCRFCC#+6*GHSERMO#
 +130000-100*T; 6000.00  N
REF:111 !
PARAMETER G(MU_PHASE,FE:MO:CO;0) 273.00 +150000+7*GFEFCC#
   +2*GHSERMO#+4*GCOBCC#; 6000.00  N
REF:pov09 !
PARAMETER G(MU_PHASE,FE:MO:CR;0) 273.00 +7*GFEFCC#+2*GHSERMO#+4*GHSERCR#
   +130000-100*T; 6000.00  N
REF:111 !
PARAMETER G(MU_PHASE,FE:MO:FE;0) 273.00 +7*GFEFCC#+2*GHSERMO#+4*GHSERFE#
   +39475-6.032*T; 6000.00  N
REF:111 !
PARAMETER G(MU_PHASE,FE:MO:MO;0) 273.00 +7*GFEFCC#+6*GHSERMO#
 -46663-5.891*T; 6000.00  N
REF:111 !
 PARAMETER G(MU_PHASE,FE:MO:NI;0) 273.00 +7*GFEFCC#+2*GHSERMO#+4*GHSERNI#
   +354030-229.4*T; 6000.00  N
REF:41 !
PARAMETER G(MU_PHASE,FE:MO:SI;0) 273.00 +7*GFEFCC#
   +2*GHSERMO#+4*GHSERSI#+150000-50*T; 6000.00  N
REF:pov09 !
PARAMETER G(MU_PHASE,FE:MO:W;0) 273.00 +7*GFEFCC#+2*GHSERMO#+4*GHSERWW#
 -72000; 6000.00  N
REF:55 !
PARAMETER G(MU_PHASE,FE:NB:FE;0) 273.00 +7*GFEFCC#+2*GHSERNB#+4*GHSERFE#
 +103747; 6000.00  N
REF:16 !
PARAMETER G(MU_PHASE,FE:NB:NB;0) 273.00 +7*GFEFCC#+6*GHSERNB#
 -239093+20*T; 6000.00  N
REF:113 !
PARAMETER G(MU_PHASE,FE:W:CO;0) 273.00 +7*GFEFCC#+2*GHSERWW#
 +4*GCOBCC#; 6000.00  N
REF:79 !
PARAMETER G(MU_PHASE,FE:W:FE;0) 273.00 +7*GFEFCC#+2*GHSERWW#
 +4*GHSERFE#; 6000.00  N
REF:79 !
PARAMETER G(MU_PHASE,FE:W:MO;0) 273.00 +7*GFEFCC#+2*GHSERWW#
 +4*GHSERMO#+10000; 6000.00  N
REF:55 !
PARAMETER G(MU_PHASE,FE:W:NI;0) 273.00 +7*GFEFCC#+2*GHSERWW#
 +4*GNIBCC#; 6000.00  N
REF:79 !
PARAMETER G(MU_PHASE,FE:W:W;0) 273.00 -53450+19*T+7*GFEFCC#
 +6*GHSERWW#; 6000.00  N
REF:79 !
PARAMETER G(MU_PHASE,MN:MO:FE;0) 273.00 +7*GMNFCC#+2*GHSERMO#
 +4*GHSERFE#; 6000.00  N
REF:pov13 !
PARAMETER G(MU_PHASE,MN:MO:MO;0) 273.00 -125000+8.5*T+7*GMNFCC#
   +6*GHSERMO#; 6000.00  N
REF:pov13 !
PARAMETER G(MU_PHASE,MO:MO:CO;0) 273.00 +105928.1+30.152*T+7*GMOFCC#
   +2*GHSERMO#+4*GCOBCC#; 6000.00  N
REF:77 !
PARAMETER G(MU_PHASE,MO:MO:FE;0) 273.00 +105928.1+30.152*T+7*GMOFCC#
   +2*GHSERMO#+4*GHSERFE#; 6000.00  N
REF:pov09 !
$ next leads to wrong pd-reproduction of Fe-Mo, too stable mu-phase
$PARAMETER G(MU_PHASE,MO:MO:MO;0) 273.00 +65000+7*GMOFCC#
$+6*GHSERMO#; 6000.00  N
$REF:77 !
$ destabilized
PARAMETER G(MU_PHASE,MO:MO:MO;0) 273.00 +260000+7*GMOFCC#
 +6*GHSERMO#; 6000.00  N
REF:pov09 !
PARAMETER G(MU_PHASE,MO:MO:SI;0) 273.00 +7*GMOFCC#
   +2*GHSERMO#+4*GHSERSI#+150000-50*T; 6000.00  N
REF:pov09 !
PARAMETER G(MU_PHASE,NB:NB:NB;0) 273.00 +65000+13*GHSERNB#; 6000.00  N
REF:54 !
PARAMETER G(MU_PHASE,NB:NB:NI;0) 273.00 +4*GHSERNI#+9*GHSERNB#; 6000.00  N
REF:pov13 !
PARAMETER G(MU_PHASE,NI:MO:FE;0) 273.00 +7*GHSERNI#+2*GHSERMO#+4*GHSERFE#
   +784294-249.607*T; 6000.00  N
REF:41 !
PARAMETER G(MU_PHASE,NI:MO:MO;0) 273.00 +7*GHSERNI#+6*GHSERMO#
 +28506-47.3*T; 6000.00  N
REF:41 !
PARAMETER G(MU_PHASE,NI:MO:NI;0) 273.00 +7*GHSERNI#+2*GHSERMO#+4*GNIBCC#
   +398566-200*T; 6000.00  N
REF:41 !
PARAMETER G(MU_PHASE,NI:NB:NB;0) 273.00 -312097.5+7.3203*T+7*GHSERNI#
   +6*GHSERNB#; 6000.00  N
REF:54 !
PARAMETER G(MU_PHASE,NI:W:CO;0) 273.00 +7*GHSERNI#+2*GHSERWW#
 +4*GCOBCC#; 6000.00  N
REF:79 !
PARAMETER G(MU_PHASE,NI:W:FE;0) 273.00 +7*GHSERNI#+2*GHSERWW#
 +4*GHSERFE#; 6000.00  N
REF:79 !
PARAMETER G(MU_PHASE,NI:W:NI;0) 273.00 +150000-50*T+7*GHSERNI#
   +2*GHSERWW#+4*GNIBCC#; 6000.00  N
REF:79 !
PARAMETER G(MU_PHASE,NI:W:W;0) 273.00 +43035+7*GHSERNI#
 +6*GHSERWW#; 6000.00  N
REF:79 !
PARAMETER G(MU_PHASE,SI:MO:CO;0) 273.00 +7*GHSERSI#
   +2*GHSERMO#+4*GCOBCC#+300000-50*T; 6000.00  N
REF:pov09 !
PARAMETER G(MU_PHASE,SI:MO:FE;0) 273.00 +7*GHSERSI#
   +2*GHSERMO#+4*GHSERFE#+300000-50*T; 6000.00  N
REF:pov09 !
PARAMETER G(MU_PHASE,SI:MO:MO;0) 273.00 +7*GHSERSI#
   +2*GHSERMO#+4*GHSERMO#+300000-50*T; 6000.00  N
REF:pov09 !
PARAMETER G(MU_PHASE,SI:MO:SI;0) 273.00 +7*GHSERSI#
   +2*GHSERMO#+4*GHSERSI#+450000-100*T; 6000.00  N
REF:pov09 !
$----------------------Interaction parameters----------------------
PARAMETER L(MU_PHASE,CR,FE:MO:MO;0) 273.00 -45000; 6000.00  N
REF:111 !
PARAMETER L(MU_PHASE,CO,FE:MO:MO;0) 273.00 -50000-50*T; 6000.00  N
REF:pov11 !
PARAMETER L(MU_PHASE,CO,FE:MO:FE;0) 273.00 -250000; 6000.00  N
REF:pov11 !
PARAMETER L(MU_PHASE,CO,FE:MO:CO;0) 273.00 -250000; 6000.00  N
REF:pov11 !
PARAMETER L(MU_PHASE,FE,MN:MO:MO;0) 273.00 +350000; 6000.00  N
REF:pov13 !
PARAMETER L(MU_PHASE,FE:MO:CO,FE;0) 273.00 +1e-8; 6000.00  N
REF:pov10 !
PARAMETER L(MU_PHASE,MN,MO:MO:MO;0) 273.00 -100000; 6000.00  N
REF:pov13 !
PARAMETER L(MU_PHASE,MO:MO:CO,FE;0) 273.00 +1e-8; 6000.00  N
REF:pov10 !
PARAMETER L(MU_PHASE,CO:MO:CO,FE;0) 273.00 +1e-8; 6000.00  N
REF:pov10 !
PARAMETER L(MU_PHASE,FE,MO:MO:CO;0) 273.00 +1e-8; 6000.00  N
REF:pov10 !
PARAMETER L(MU_PHASE,CO,MO:MO:FE;0) 273.00 +1e-8; 6000.00  N
REF:pov10 !
PARAMETER L(MU_PHASE,CO:MO:FE,MO;0) 273.00 -250000; 6000.00  N
REF:pov11 !
PARAMETER L(MU_PHASE,FE:MO:CO,MO;0) 273.00 -250000; 6000.00  N
REF:pov11 !
$
PARAMETER L(MU_PHASE,CO,FE:MO:SI;0) 273.00 +1e-8; 6000.00  N
REF:pov09 !
PARAMETER L(MU_PHASE,CO,MO:MO:MO;0) 273.00 -59132.6+161*T; 6000.00  N
REF:77 !
PARAMETER L(MU_PHASE,CO,MO:MO:CO;0) 273.00 -59132.6+161*T; 6000.00  N
REF:77 !
PARAMETER L(MU_PHASE,CO:MO:CO,MO;0) 273.00 -117092.4+115*T; 6000.00  N
REF:77 !
PARAMETER L(MU_PHASE,CO,MO:MO:SI;0) 273.00 +1e-8; 6000.00  N
REF:pov09 !
PARAMETER L(MU_PHASE,CO:MO:MO,SI;0) 273.00 -1000000; 6000.00  N
REF:pov09 !
PARAMETER L(MU_PHASE,CO,NI:W:W;0) 273.00 -100000+50*T; 6000.00  N
REF:pov14 !
PARAMETER L(MU_PHASE,CO,SI:MO:CO;0) 273.00 +1e-8; 6000.00  N
REF:pov09 !
PARAMETER L(MU_PHASE,CO,SI:MO:FE;0) 273.00 +1e-8; 6000.00  N
REF:pov09 !
PARAMETER L(MU_PHASE,CO,SI:MO:MO;0) 273.00 +1e-8; 6000.00  N
REF:pov09 !
PARAMETER L(MU_PHASE,CO,SI:MO:SI;0) 273.00 +1e-8; 6000.00  N
REF:pov09 !
PARAMETER L(MU_PHASE,FE,MO:MO:FE;0) 273.00 +300000; 6000.00  N
REF:pov13 !
PARAMETER L(MU_PHASE,FE,MO:MO:MO;0) 273.00 +300000; 6000.00  N
REF:pov13 !
PARAMETER L(MU_PHASE,FE,MO:MO:SI;0) 273.00 +1e-8; 6000.00  N
REF:pov09 !
PARAMETER L(MU_PHASE,FE:MO:MO,SI;0) 273.00 -600000; 6000.00  N
REF:pov09 !
PARAMETER L(MU_PHASE,FE,SI:MO:CO;0) 273.00 +1e-8; 6000.00  N
REF:pov09 !
PARAMETER L(MU_PHASE,FE,SI:MO:FE;0) 273.00 +1e-8; 6000.00  N
REF:pov09 !
PARAMETER L(MU_PHASE,FE,SI:MO:MO;0) 273.00 +1e-8; 6000.00  N
REF:pov09 !
PARAMETER L(MU_PHASE,FE,SI:MO:SI;0) 273.00 +1e-8; 6000.00  N
REF:pov09 !
PARAMETER L(MU_PHASE,FE,NI:MO:FE;0) 273.00 -325000; 6000.00  N
REF:pov13 !
PARAMETER L(MU_PHASE,FE,NI:MO:MO;0) 273.00 -325000; 6000.00  N
REF:pov13 !
PARAMETER L(MU_PHASE,MO:MO:CO,MO;0) 273.00 -117092.4+115*T; 6000.00  N
REF:77 !
PARAMETER L(MU_PHASE,SI:MO:CO,FE;0) 273.00 +1e-8; 6000.00  N
REF:pov09 !
PARAMETER L(MU_PHASE,SI:MO:CO,MO;0) 273.00 +1e-8; 6000.00  N
REF:pov09 !
PARAMETER L(MU_PHASE,SI:MO:CO,SI;0) 273.00 +1e-8; 6000.00  N
REF:pov09 !
PARAMETER L(MU_PHASE,SI:MO:FE,MO;0) 273.00 +1e-8; 6000.00  N
REF:pov09 !
PARAMETER L(MU_PHASE,SI:MO:FE,SI;0) 273.00 +1e-8; 6000.00  N
REF:pov09 !
PARAMETER L(MU_PHASE,SI:MO:MO,SI;0) 273.00 +1e-8; 6000.00  N
REF:pov09 !
$
PARAMETER L(MU_PHASE,CO,FE:MO:MO,SI;0) 273.00 +1e-8; 6000.00  N
REF:pov09 !
PARAMETER L(MU_PHASE,FE,MO:MO:MO,SI;0) 273.00 +1e-8; 6000.00  N
REF:pov09 !
$
PARAMETER L(MU_PHASE,NB,NI:NB:NB;0) 273.00 +273734.5; 6000.00  N
REF:54 !
PARAMETER L(MU_PHASE,NB,NI:NB:NB;1) 273.00 +451218.3; 6000.00  N
REF:54 !
$
$#####################################################################
$                   THERMODYNAMIC PARAMETERS: MU_PHASE_I
$#####################################################################
$
 PHASE MU_PHASE_I  %  4 6  1   2   4 > 
Hard, brittle intermetallic compound. W6Fe7-type. 
Important hardening phase in Fe-Co-Mo alloys. Advanced description, 
based on model V from ref 77. Use for Fe-Co-Mo-Si tool steel applications. 
>> 4 !
 CONSTITUENT MU_PHASE_I : CO,FE%,MO : CO%,FE,MO,SI : CO,FE,MO%,SI : 
   CO,FE,MO% : !
PARAMETER G(MU_PHASE_I,CO:CO:CO:MO;0) 273.00 -130245.8+57.602*T+7*GCOFCC#
   +2*GCOBCC#+4*GHSERMO#; 6000.00  N
REF:77 !
PARAMETER G(MU_PHASE_I,CO:CO:MO:MO;0) 273.00 -105406.7+19.784*T
   +7*GCOFCC#+6*GHSERMO#; 6000.00  N
REF:77 !
PARAMETER G(MU_PHASE_I,CO:MO:CO:MO;0) 273.00 -111839.1+52.818*T
   +6*GCOFCC#+4*GHSERMO#+2*GCOBCC#+GMOFCC#; 6000.00  N
REF:77 !
PARAMETER G(MU_PHASE_I,CO:MO:MO:MO;0) 273.00 -87000+15*T
   +6*GCOFCC#+6*GHSERMO#+GMOFCC#; 6000.00  N
REF:77 !
PARAMETER G(MU_PHASE_I,CO:MO:MO:CO;0) 273.00 +6*GCOFCC#+GMOFCC#+4*GCOBCC#
   +2*GHSERMO#; 6000.00  N
REF:pov11 !
PARAMETER G(MU_PHASE_I,FE:FE:FE:FE;0) 273.00 +7*GFEFCC#
   +2*GHSERFE#+4*GHSERFE#
   +100000; 6000.00  N
REF:pov13 !
PARAMETER G(MU_PHASE_I,MO:CO:CO:MO;0) 273.00 +6*GMOFCC#+GCOFCC#+2*GCOBCC#
   +4*GHSERMO#; 6000.00  N
REF:pov11 !
PARAMETER G(MU_PHASE_I,MO:CO:MO:CO;0) 273.00 +6*GMOFCC#+GCOFCC#+2*GHSERMO#
   +4*GCOBCC#; 6000.00  N
REF:pov11 !
PARAMETER G(MU_PHASE_I,MO:MO:CO:CO;0) 273.00 +6*GMOFCC#+GMOFCC#+2*GCOBCC#
   +4*GCOBCC#; 6000.00  N
REF:pov11 !
PARAMETER G(MU_PHASE_I,MO:CO:MO:MO;0) 273.00 +6*GMOFCC#+GCOFCC#+2*GHSERMO#
   +4*GHSERMO#+500000; 6000.00  N
REF:pov11 !
PARAMETER G(MU_PHASE_I,MO:MO:CO:MO;0) 273.00 +6*GMOFCC#+GMOFCC#+2*GCOBCC#
   +4*GHSERMO#; 6000.00  N
REF:pov11 !
PARAMETER G(MU_PHASE_I,MO:MO:MO:CO;0) 273.00 +6*GMOFCC#+GMOFCC#+2*GHSERMO#
   +4*GCOBCC#; 6000.00  N
REF:pov11 !
PARAMETER G(MU_PHASE_I,FE:FE:MO:FE;0) 273.00 +7*GFEFCC#
   +2*GHSERMO#+4*GHSERFE#; 6000.00  N
REF:pov13 !
PARAMETER G(MU_PHASE_I,FE:FE:MO:MO;0) 273.00 +7*GFEFCC#+6*GHSERMO#
   -46663-5.891*T; 6000.00  N
REF:111 !
PARAMETER G(MU_PHASE_I,FE:FE:FE:MO;0) 273.00 +7*GFEFCC#+2*GHSERFE#
   +4*GHSERMO#-25000; 6000.00  N
REF:pov13 !
PARAMETER G(MU_PHASE_I,MO:FE:FE:FE;0) 273.00 +6*GMOFCC#+GFEFCC#
   +2*GHSERFE#+4*GHSERFE#; 6000.00  N
REF:pov11 !
PARAMETER G(MU_PHASE_I,FE:MO:FE:FE;0) 273.00 +6*GFEFCC#+4*GHSERFE#
   +2*GHSERFE#+GMOFCC#; 6000.00  N
REF:pov13 !
PARAMETER G(MU_PHASE_I,FE:MO:FE:MO;0) 273.00 +6*GFEFCC#+4*GHSERMO#
   +2*GHSERFE#+GMOFCC#; 6000.00  N
REF:pov11 !
PARAMETER G(MU_PHASE_I,FE:MO:MO:MO;0) 273.00  +6*GFEFCC#+6*GHSERMO#
   +GMOFCC#; 6000.00  N
REF:pov11 !
PARAMETER G(MU_PHASE_I,FE:MO:MO:FE;0) 273.00 +6*GFEFCC#
   +GMOFCC#+4*GHSERFE#
   +2*GHSERMO#; 6000.00  N
REF:pov11 !
PARAMETER G(MU_PHASE_I,MO:FE:FE:MO;0) 273.00 +6*GMOFCC#+GFEFCC#+2*GHSERFE#
   +4*GHSERMO#+200000; 6000.00  N
REF:pov11 !
PARAMETER G(MU_PHASE_I,MO:FE:MO:FE;0) 273.00 +6*GMOFCC#+GFEFCC#+2*GHSERMO#
   +4*GHSERFE#; 6000.00  N
REF:pov11 !
PARAMETER G(MU_PHASE_I,MO:MO:FE:FE;0) 273.00 +6*GMOFCC#+GMOFCC#+2*GHSERFE#
   +4*GHSERFE#; 6000.00  N
REF:pov11 !
PARAMETER G(MU_PHASE_I,MO:FE:MO:MO;0) 273.00 +6*GMOFCC#+GFEFCC#+2*GHSERMO#
   +4*GHSERMO#+200000; 6000.00  N
REF:pov11 !
PARAMETER G(MU_PHASE_I,MO:MO:FE:MO;0) 273.00 +6*GMOFCC#+GMOFCC#+2*GHSERFE#
   +4*GHSERMO#; 6000.00  N
REF:pov11 !
PARAMETER G(MU_PHASE_I,MO:MO:MO:FE;0) 273.00 +6*GMOFCC#+GMOFCC#+2*GHSERMO#
   +4*GHSERFE#; 6000.00  N
REF:pov11 !
PARAMETER G(MU_PHASE_I,MO:MO:MO:MO;0) 273.00 +65000+7*GMOFCC#
   +6*GHSERMO#; 6000.00  N
REF:77 !
PARAMETER G(MU_PHASE_I,CO:CO:CO:FE;0) 273.00 +7*GCOFCC#
   +2*GCOBCC#+4*GHSERFE#; 6000.00  N
REF:pov11 !
PARAMETER G(MU_PHASE_I,CO:CO:FE:FE;0) 273.00 +7*GCOFCC#
   +6*GHSERMO#; 6000.00  N
REF:pov11 !
PARAMETER G(MU_PHASE_I,CO:FE:CO:FE;0) 273.00 +6*GCOFCC#+4*GHSERMO#
