Repository: wuhao-tit/Thermodynamic-database

File: mc_fe_v2.057.tdb (part 9 of 11)
	
PARAMETER G(EPS_CARB,MO:VA;0) 273.00 +300000+6*GHSERMO#; 6000.00  N
REF:pov14 !
PARAMETER G(EPS_CARB,NB:VA;0) 273.00 +300000+6*GHSERNB#; 6000.00  N
REF:pov14 !
PARAMETER G(EPS_CARB,NI:VA;0) 273.00 +300000+6*GHSERNI#; 6000.00  N
REF:pov14 !
PARAMETER G(EPS_CARB,SI:VA;0) 273.00 +300000+6*GHSERSI#; 6000.00  N
REF:pov14 !
PARAMETER G(EPS_CARB,TI:VA;0) 273.00 +300000+6*GHSERTI#; 6000.00  N
REF:pov14 !
PARAMETER G(EPS_CARB,V:VA;0) 273.00 +300000+6*GHSERVV#; 6000.00  N
REF:pov14 !
PARAMETER G(EPS_CARB,W:VA;0) 273.00 +300000+6*GHSERWW#; 6000.00  N
REF:pov14 !
$
$###########################################################################
$                   THERMODYNAMIC PARAMETERS: ETA_CARB
$###########################################################################
$
 PHASE ETA_CARB  %  2 6   3 > orthorhombic metastable Fe2C. 
Preliminary description. >> 2 !
    CONSTITUENT ETA_CARB  : AL,CO,CR,CU,FE%,MN,MO,NB,NI,SI,TI,V,W  : C%,VA : ! 
PARAMETER G(ETA_CARB,FE:C;0) 273.00 -7500+100*T+2.25*GFECEM#; 6000.00  N
REF:pov13 !
$
PARAMETER G(ETA_CARB,AL:C;0) 273.00 +300000+6*GHSERAL#
 +3*GHSERCC#; 6000.00  N
REF:pov14 !
PARAMETER G(ETA_CARB,CO:C;0) 273.00 +300000+6*GHSERCO#
 +3*GHSERCC#; 6000.00  N
REF:pov14 !
PARAMETER G(ETA_CARB,CR:C;0) 273.00 +300000+6*GHSERCR#
 +3*GHSERCC#; 6000.00  N
REF:pov14 !
PARAMETER G(ETA_CARB,CU:C;0) 273.00 +500000+6*GHSERCU#
 +3*GHSERCC#; 6000.00  N
REF:pov14 !
PARAMETER G(ETA_CARB,MN:C;0) 273.00 +300000+6*GHSERMN#
 +3*GHSERCC#; 6000.00  N
REF:pov14 !
PARAMETER G(ETA_CARB,MO:C;0) 273.00 +300000+6*GHSERMO#
 +3*GHSERCC#; 6000.00  N
REF:pov14 !
PARAMETER G(ETA_CARB,NB:C;0) 273.00 +300000+6*GHSERNB#
 +3*GHSERCC#; 6000.00  N
REF:pov14 !
PARAMETER G(ETA_CARB,NI:C;0) 273.00 +300000+6*GHSERNI#
 +3*GHSERCC#; 6000.00  N
REF:pov14 !
PARAMETER G(ETA_CARB,SI:C;0) 273.00 +300000+6*GHSERSI#
 +3*GHSERCC#; 6000.00  N
REF:pov14 !
PARAMETER G(ETA_CARB,TI:C;0) 273.00 +300000+6*GHSERTI#
 +3*GHSERCC#; 6000.00  N
REF:pov14 !
PARAMETER G(ETA_CARB,V:C;0) 273.00 +300000+6*GHSERVV#
 +3*GHSERCC#; 6000.00  N
REF:pov14 !
PARAMETER G(ETA_CARB,W:C;0) 273.00 +300000+6*GHSERWW#
 +3*GHSERCC#; 6000.00  N
REF:pov14 !
$
PARAMETER G(ETA_CARB,AL:VA;0) 273.00 +300000+6*GHSERAL#; 6000.00  N
REF:pov14 !
PARAMETER G(ETA_CARB,CO:VA;0) 273.00 +300000+6*GHSERCO#; 6000.00  N
REF:pov14 !
PARAMETER G(ETA_CARB,CR:VA;0) 273.00 +300000+6*GHSERCR#; 6000.00  N
REF:pov14 !
PARAMETER G(ETA_CARB,CU:VA;0) 273.00 +500000+6*GHSERCU#; 6000.00  N
REF:pov14 !
PARAMETER G(ETA_CARB,FE:VA;0) 273.00 +500000+6*GHSERFE#; 6000.00  N
REF:pov14 !
PARAMETER G(ETA_CARB,MN:VA;0) 273.00 +300000+6*GHSERMN#; 6000.00  N
REF:pov14 !
PARAMETER G(ETA_CARB,MO:VA;0) 273.00 +300000+6*GHSERMO#; 6000.00  N
REF:pov14 !
PARAMETER G(ETA_CARB,NI:VA;0) 273.00 +300000+6*GHSERNI#; 6000.00  N
REF:pov14 !
PARAMETER G(ETA_CARB,NB:VA;0) 273.00 +300000+6*GHSERNB#; 6000.00  N
REF:pov14 !
PARAMETER G(ETA_CARB,SI:VA;0) 273.00 +300000+6*GHSERSI#; 6000.00  N
REF:pov14 !
PARAMETER G(ETA_CARB,TI:VA;0) 273.00 +300000+6*GHSERTI#; 6000.00  N
REF:pov14 !
PARAMETER G(ETA_CARB,V:VA;0) 273.00 +300000+6*GHSERVV#; 6000.00  N
REF:pov14 !
PARAMETER G(ETA_CARB,W:VA;0) 273.00 +300000+6*GHSERWW#; 6000.00  N
REF:pov14 !
$
$###########################################################################
$                   THERMODYNAMIC PARAMETERS: FE24C10
$###########################################################################
$
 PHASE FE24C10  %  2 24   10 > nonstoichiometric metastable Fe2.4C 
epsilon phase, hexagonal. Preliminary description. >> 4 !
    CONSTITUENT FE24C10  :AL,CO,CR,CU,FE%,MN,MO,NB,NI,SI,TI,V,W  : C%,VA : ! 
PARAMETER G(FE24C10,FE:C;0) 273.00 8.5*GFECEM#+130*T; 6000.00  N
REF:pov13 !
$
PARAMETER G(FE24C10,AL:C;0) 273.00 +300000+24*GHSERAL#
 +10*GHSERCC#; 6000.00  N
REF:pov14 !
PARAMETER G(FE24C10,CO:C;0) 273.00 +300000+24*GHSERCO#
 +10*GHSERCC#; 6000.00  N
REF:pov14 !
PARAMETER G(FE24C10,CR:C;0) 273.00 +300000+24*GHSERCR#
 +10*GHSERCC#; 6000.00  N
REF:pov14 !
PARAMETER G(FE24C10,CU:C;0) 273.00 +500000+24*GHSERCU#
 +10*GHSERCC#; 6000.00  N
REF:pov14 !
PARAMETER G(FE24C10,MN:C;0) 273.00 +300000+24*GHSERMN#
 +10*GHSERCC#; 6000.00  N
REF:pov14 !
PARAMETER G(FE24C10,MO:C;0) 273.00 +300000+24*GHSERMO#
 +10*GHSERCC#; 6000.00  N
REF:pov14 !
PARAMETER G(FE24C10,NB:C;0) 273.00 +300000+24*GHSERNB#
 +10*GHSERCC#; 6000.00  N
REF:pov14 !
PARAMETER G(FE24C10,NI:C;0) 273.00 +300000+24*GHSERNI#
 +10*GHSERCC#; 6000.00  N
REF:pov14 !
PARAMETER G(FE24C10,SI:C;0) 273.00 +300000+24*GHSERSI#
 +10*GHSERCC#; 6000.00  N
REF:pov14 !
PARAMETER G(FE24C10,TI:C;0) 273.00 +300000+24*GHSERTI#
 +10*GHSERCC#; 6000.00  N
REF:pov14 !
PARAMETER G(FE24C10,V:C;0) 273.00 +300000+24*GHSERVV#
 +10*GHSERCC#; 6000.00  N
REF:pov14 !
PARAMETER G(FE24C10,W:C;0) 273.00 +300000+24*GHSERWW#
 +10*GHSERCC#; 6000.00  N
REF:pov14 !
$
PARAMETER G(FE24C10,AL:VA;0) 273.00 +300000+24*GHSERAL#; 6000.00  N
REF:pov14 !
PARAMETER G(FE24C10,CO:VA;0) 273.00 +300000+24*GHSERCO#; 6000.00  N
REF:pov14 !
PARAMETER G(FE24C10,CR:VA;0) 273.00 +300000+24*GHSERCR#; 6000.00  N
REF:pov14 !
PARAMETER G(FE24C10,CU:VA;0) 273.00 +500000+24*GHSERCU#; 6000.00  N
REF:pov14 !
PARAMETER G(FE24C10,FE:VA;0) 273.00 +300000+24*GHSERFE#; 6000.00  N
REF:pov14 !
PARAMETER G(FE24C10,MN:VA;0) 273.00 +300000+24*GHSERMN#; 6000.00  N
REF:pov14 !
PARAMETER G(FE24C10,MO:VA;0) 273.00 +300000+24*GHSERMO#; 6000.00  N
REF:pov14 !
PARAMETER G(FE24C10,NB:VA;0) 273.00 +300000+24*GHSERNB#; 6000.00  N
REF:pov14 !
PARAMETER G(FE24C10,NI:VA;0) 273.00 +300000+24*GHSERNI#; 6000.00  N
REF:pov14 !
PARAMETER G(FE24C10,SI:VA;0) 273.00 +300000+24*GHSERSI#; 6000.00  N
REF:pov14 !
PARAMETER G(FE24C10,TI:VA;0) 273.00 +300000+24*GHSERTI#; 6000.00  N
REF:pov14 !
PARAMETER G(FE24C10,V:VA;0) 273.00 +300000+24*GHSERVV#; 6000.00  N
REF:pov14 !
PARAMETER G(FE24C10,W:VA;0) 273.00 +300000+24*GHSERWW#; 6000.00  N
REF:pov14 !
$
$###########################################################################
$                   THERMODYNAMIC PARAMETERS: KSI_FE5C2
$###########################################################################
$
 PHASE KSI_FE5C2  %  2 5   2 > Metastable Fe5C2 Haegg phase, monoclinic.
 Preliminary description. >> 2 !
    CONSTITUENT KSI_FE5C2  :AL,CO,CR,CU,FE%,MN,MO,NB,NI,SI,TI,V,W : C%,VA : ! 
PARAMETER G(KSI_FE5C2,FE:C;0) 273.00 -5000+40*T+1.75*GFECEM#; 6000.00  N
REF:pov13 !
$
PARAMETER G(KSI_FE5C2,AL:C;0) 273.00 +300000+5*GHSERAL#
 +2*GHSERCC#; 6000.00  N
REF:pov14 !
PARAMETER G(KSI_FE5C2,CO:C;0) 273.00 +300000+5*GHSERCO#
 +2*GHSERCC#; 6000.00  N
REF:pov14 !
PARAMETER G(KSI_FE5C2,CR:C;0) 273.00 +300000+5*GHSERCR#
 +2*GHSERCC#; 6000.00  N
REF:pov14 !
PARAMETER G(KSI_FE5C2,CU:C;0) 273.00 +500000+5*GHSERCU#
 +2*GHSERCC#; 6000.00  N
REF:pov14 !
PARAMETER G(KSI_FE5C2,MN:C;0) 273.00 +300000+5*GHSERMN#
 +2*GHSERCC#; 6000.00  N
REF:pov14 !
PARAMETER G(KSI_FE5C2,MO:C;0) 273.00 +300000+5*GHSERMO#
 +2*GHSERCC#; 6000.00  N
REF:pov14 !
PARAMETER G(KSI_FE5C2,NB:C;0) 273.00 +300000+5*GHSERNB#
 +2*GHSERCC#; 6000.00  N
REF:pov14 !
PARAMETER G(KSI_FE5C2,NI:C;0) 273.00 +300000+5*GHSERNI#
 +2*GHSERCC#; 6000.00  N
REF:pov14 !
PARAMETER G(KSI_FE5C2,SI:C;0) 273.00 +300000+5*GHSERSI#
 +2*GHSERCC#; 6000.00  N
REF:pov14 !
PARAMETER G(KSI_FE5C2,TI:C;0) 273.00 +300000+5*GHSERTI#
 +2*GHSERCC#; 6000.00  N
REF:pov14 !
PARAMETER G(KSI_FE5C2,V:C;0) 273.00 +300000+5*GHSERVV#
 +2*GHSERCC#; 6000.00  N
REF:pov14 !
PARAMETER G(KSI_FE5C2,W:C;0) 273.00 +300000+5*GHSERWW#
 +2*GHSERCC#; 6000.00  N
REF:pov14 !
$
PARAMETER G(KSI_FE5C2,AL:VA;0) 273.00 +300000+5*GHSERAL#; 6000.00  N
REF:pov14 !
PARAMETER G(KSI_FE5C2,CO:VA;0) 273.00 +300000+5*GHSERCO#; 6000.00  N
REF:pov14 !
PARAMETER G(KSI_FE5C2,CR:VA;0) 273.00 +300000+5*GHSERCR#; 6000.00  N
REF:pov14 !
PARAMETER G(KSI_FE5C2,CU:VA;0) 273.00 +500000+5*GHSERCU#; 6000.00  N
REF:pov14 !
PARAMETER G(KSI_FE5C2,FE:VA;0) 273.00 +300000+5*GHSERFE#; 6000.00  N
REF:pov14 !
PARAMETER G(KSI_FE5C2,MN:VA;0) 273.00 +300000+5*GHSERMN#; 6000.00  N
REF:pov14 !
PARAMETER G(KSI_FE5C2,MO:VA;0) 273.00 +300000+5*GHSERMO#; 6000.00  N
REF:pov14 !
PARAMETER G(KSI_FE5C2,NB:VA;0) 273.00 +300000+5*GHSERNB#; 6000.00  N
REF:pov14 !
PARAMETER G(KSI_FE5C2,NI:VA;0) 273.00 +300000+5*GHSERNI#; 6000.00  N
REF:pov14 !
PARAMETER G(KSI_FE5C2,SI:VA;0) 273.00 +300000+5*GHSERSI#; 6000.00  N
REF:pov14 !
PARAMETER G(KSI_FE5C2,TI:VA;0) 273.00 +300000+5*GHSERTI#; 6000.00  N
REF:pov14 !
PARAMETER G(KSI_FE5C2,V:VA;0) 273.00 +300000+5*GHSERVV#; 6000.00  N
REF:pov14 !
PARAMETER G(KSI_FE5C2,W:VA;0) 273.00 +300000+5*GHSERWW#; 6000.00  N
REF:pov14 !
$
$###########################################################################
$                   THERMODYNAMIC PARAMETERS: ALN
$###########################################################################
$
 PHASE ALN  %  2 1   1 > 
AlN phase description based on assessed solubility product, 
specifically designed for applications to thermokinetic precipitation 
simulations in microalloyed steels. 
>> 4 !
    CONSTITUENT ALN  : AL : N :  !
PARAMETER G(ALN,AL:N;0) 273.00 -262982+63*T+GHSERAL#+GHSERNN#; 6000.00  N
REF:236 !
$
$###########################################################################
$                   THERMODYNAMIC PARAMETERS: ALN_EQU
$###########################################################################
$
 PHASE ALN_EQU  %  2 1   1 > 
New phase description based on calorimetric data.
>> 4  !
    CONSTITUENT ALN_EQU  : AL,CR : N :  !
PARAMETER G(ALN_EQU,AL:N;0) 273.00 -325000+290*T-46.94867*T*LN(T)
 -0.00189068*T**(+2)+874528*T**(-1)+1.1756e-007*T**(+3); 6000.00  N
REF:pov11 !
PARAMETER G(ALN_EQU,CR:N;0) 273.00 -145000+290*T-46.94867*T*LN(T)
 -0.00189068*T**(+2)+874528*T**(-1)+1.1756e-007*T**(+3); 6000.00  N
REF:pov12 !
PARAMETER L(ALN_EQU,AL,CR:N;0) 273.00 -50000; 6000.00  N
REF:pov12 !
$
$###########################################################################
$                   THERMODYNAMIC PARAMETERS: BN_HP4
$###########################################################################
$
 PHASE BN_HP4 % 2 1   1 >
Hexagonal Boron Nitride, graphite-type structure. 
>> 4 !
   CONSTITUENT BN_HP4  : B : N :  !
PARAMETER G(BN_HP4,B:N;0) 273.00 -250600.0+91.281942*T+GHSERBB#
 +GHSERNN#; 6000.00  N
REF:92 !
$
$###########################################################################
$                   THERMODYNAMIC PARAMETERS: CR3NI2SIN
$###########################################################################
$
 PHASE CR3NI2SIN  %  4  3   2   1   1 > 
Si-rich carbide or nitride. fcc-type M6X phase. 
Precipitates in some Si- and N-containing stainless steels 
after long-term aging. Preliminary description.
>> 3 !
    CONSTITUENT CR3NI2SIN  : CR,MO : FE,NI : SI : C,N% :  !
PARAMETER G(CR3NI2SIN,CR:NI:SI:C;0) 273.00 +3*GHSERCR#+2*GHSERNI#+GHSERSI#
 +GHSERCC#-200000; 6000.00  N
REF:pov13 !
PARAMETER G(CR3NI2SIN,CR:NI:SI:N;0) 273.00 +3*GHSERCR#+2*GHSERNI#+GHSERSI#
 +GHSERNN#-275000+20*T; 6000.00  N
REF:pov13 !
PARAMETER G(CR3NI2SIN,CR:FE:SI:C;0) 273.00 +3*GHSERCR#+2*GHSERFE#+GHSERSI#
 +GHSERCC#-100000; 6000.00  N
REF:pov13 !
PARAMETER G(CR3NI2SIN,CR:FE:SI:N;0) 273.00 +3*GHSERCR#+2*GHSERFE#+GHSERSI#
 +GHSERNN#-180000; 6000.00  N
REF:pov13 !
PARAMETER G(CR3NI2SIN,MO:NI:SI:C;0) 273.00 +3*GHSERMO#+2*GHSERNI#+GHSERSI#
 +GHSERCC#-200000; 6000.00  N
REF:pov13 !
PARAMETER G(CR3NI2SIN,MO:NI:SI:N;0) 273.00 +3*GHSERMO#+2*GHSERNI#+GHSERSI#
 +GHSERNN#-240000; 6000.00  N
REF:pov13 !
PARAMETER G(CR3NI2SIN,MO:FE:SI:C;0) 273.00 +3*GHSERMO#+2*GHSERFE#+GHSERSI#
 +GHSERCC#-200000; 6000.00  N
REF:pov13 !
PARAMETER G(CR3NI2SIN,MO:FE:SI:N;0) 273.00 +3*GHSERMO#+2*GHSERFE#+GHSERSI#
 +GHSERNN#-200000; 6000.00  N
REF:pov13 !
$
$###########################################################################
$                   THERMODYNAMIC PARAMETERS: FE4N
$###########################################################################
$
 PHASE FE4N  %  2 4   1 > >> 1 ! 
    CONSTITUENT FE4N  : CR,FE%,MN,NI : N :  !
PARAMETER G(FE4N,CR:N;0) 273.00 -135240+717.87*T-127.18*T*LN(T)
 -0.002899*T**2+450231*T**(-1)-1.0968E-06*T**3; 6000.00  N
REF:22 !
PARAMETER G(FE4N,FE:N;0) 273.00 -38744+73.52*T+4*GHSERFE#
 +GHSERNN#; 6000.00  N
REF:64 !
PARAMETER G(FE4N,MN:N;0) 273.00 -155790+691.0638*T-126.9328*T*LN(T)
   +307417*T**(-1); 2500.00  N
REF:66 !
PARAMETER G(FE4N,NI:N;0) 273.00 -5393+142.97*T-15.65*T*LN(T)
   +0.0154*T**2+4*GHSERNI#+GHSERNN#; 6000.00  N
REF:67 !
PARAMETER L(FE4N,FE,MN:N;0) 273.00 +36297-28.8876*T; 6000.00  N
REF:22 !
$
$###########################################################################
$                   THERMODYNAMIC PARAMETERS: MN6N4
$###########################################################################
$
 PHASE MN6N4  %  2 6   4 > >> 1 !
    CONSTITUENT MN6N4  : MN : N :  !
PARAMETER G(MN6N4,MN:N;0) 273.00 -465614+1428.332*T-251.337*T*LN(T)
   +1027898*T**(-1); 6000.00  N
REF:66 !
$
$###########################################################################
$                   THERMODYNAMIC PARAMETERS: MN6N5
$###########################################################################
$
 PHASE MN6N5  %  2 6   5 > >> 1 !
    CONSTITUENT MN6N5  : MN : N :  !
PARAMETER G(MN6N5,MN:N;0) 273.00 -546880+1591.607*T-276.668*T*LN(T)
   +1297983*T**(-1); 6000.00  N
REF:66 !
$
$###########################################################################
$                   THERMODYNAMIC PARAMETERS: MNSIN2
$###########################################################################
$
PHASE MNSIN2 % 3 0.25 0.25 0.5 >
Precipitate in electrical steels
>> 1 !
    CONSTITUENT MNSIN2  : MN : SI : N : !
PARAMETER  G(MNSIN2,MN:SI:N;0)  273.00 0.25*GHSERMN#+0.25*GHSERSI#
+0.5*GHSERNN#-86500+43*T; 6000.00  N
REF:pov12 !
$
$###########################################################################
$                   THERMODYNAMIC PARAMETERS: SI3N4
$###########################################################################
$
 PHASE SI3N4  %  2 3   4 > 
Important precipitate in electrical steels containing 2.5 to 4 wt.% Si 
>> 2 !
    CONSTITUENT SI3N4  : SI : N :  !
PARAMETER G(SI3N4,SI:N;0) 273.00 -788513.0009+733.225*T-121.79*T*LN(T)
   -0.02065*T**2+1666886.4*T**(-1)+6.9938E-7*T**3; 6000.00  N
REF:158 !
$
$###########################################################################
$                   THERMODYNAMIC PARAMETERS: ZET
$###########################################################################
$
$------------------------------------------------------------------------
$ newer Z-phase assessment by Hilmar Danielsen from 2006-11-01
$------------------------------------------------------------------------
 PHASE ZET %  3 1   1   1 > 
Cr-Fe-Nb-V-Mo nitride. Important precipitate in austenitic stainless steels. 
Also found in 9-12 mass.% Cr-steels after prolonged exposure to temperatures 
close to service temperatures. 
>> 3 ! 
    CONSTITUENT ZET  : CR%,FE : NB,MO,V : N%,VA :  !
PARAMETER G(ZET,CR:MO:N;0) 273.00 +GHSERCR#+GHSERMO#+GHSERNN#; 6000.00  N
REF:71 !
PARAMETER G(ZET,CR:MO:VA;0) 273.00 +GHSERCR#+GHSERMO#+20000; 6000.00  N
REF:pov13 !
PARAMETER G(ZET,CR:NB:N;0) 273.00 -228500+85*T+GHSERCR#
   +GHSERNB#+GHSERNN#; 6000.00  N
REF:71 !
PARAMETER G(ZET,CR:NB:VA;0) 273.00 +GHSERCR#+GHSERNB#; 6000.00  N
REF:71 !
PARAMETER G(ZET,CR:V:N;0) 273.00 -239500+100*T+GHSERCR#
   +GHSERVV#+GHSERNN#; 6000.00  N
REF:71 !
PARAMETER G(ZET,CR:V:VA;0) 273.00 +GHSERCR#+GHSERVV#; 6000.00  N
REF:71 !
PARAMETER G(ZET,FE:MO:N;0) 273.00 +GHSERFE#+GHSERMO#+GHSERNN#; 6000.00  N
REF:71 !
PARAMETER G(ZET,FE:MO:VA;0) 273.00 +GHSERFE#+GHSERMO#; 6000.00  N
REF:71 !
PARAMETER G(ZET,FE:NB:N;0) 273.00 -88000+60*T+GHSERFE#
   +GHSERNB#+GHSERNN#; 6000.00  N
REF:71 !
PARAMETER G(ZET,FE:NB:VA;0) 273.00 +GHSERFE#+GHSERNB#; 6000.00  N
REF:71 !
PARAMETER G(ZET,FE:V:N;0) 273.00 -56000+80*T+GHSERFE#
   +GHSERVV#+GHSERNN#; 6000.00  N
REF:71 !
PARAMETER G(ZET,FE:V:VA;0) 273.00 +GHSERFE#+GHSERVV#; 6000.00  N
REF:71 !
$----------------------Interaction parameters----------------------
PARAMETER L(ZET,CR:MO,NB:N;0) 273.00 -168000+100*T; 6000.00  N
REF:71 !
PARAMETER L(ZET,CR:NB:N,VA;0) 273.00 -64000; 6000.00  N
REF:71 !
PARAMETER L(ZET,CR:V:N,VA;0) 273.00 -87000; 6000.00  N
REF:71 !
PARAMETER L(ZET,CR,FE:NB:N;0) 273.00 -270000+100*T; 6000.00  N
REF:71 !
PARAMETER L(ZET,CR,FE:V:N;0) 273.00 -260000+100*T; 6000.00  N
REF:71 !
PARAMETER L(ZET,FE:V:N,VA;0) 273.00 -87000; 6000.00  N
REF:71 !
$
$###########################################################################
$                   THERMODYNAMIC PARAMETERS: CRB   
$###########################################################################
$
 PHASE CRB  %  2 0.5   0.5 > 
Orthorhombic, space group Cmcm. 
>> 2 !
    CONSTITUENT CRB  : CR%,FE,NI : B% :  !
PARAMETER G(CRB,CR:B;0) 273.00 +0.5*GHSERCR#+0.5*GHSERBB#
   -55000+9*T+0.1*T*LN(T)+2E-4*T**2; 6000.00  N
REF:pov12 !
PARAMETER G(CRB,FE:B;0) 273.00 +0.5*GHSERFE#+0.5*GHSERBB#
 -34200+22*T; 6000.00  N
REF:145 !
PARAMETER G(CRB,NI:B;0) 273.00 +0.5*GHSERNI#+0.5*GHSERBB#
 -20865.7+1.67458*T; 6000.00  N
REF:190 !
PARAMETER L(CRB,CR,FE:B;0) 273.00 +12000-39*T; 6000.00  N
REF:145 !
PARAMETER L(CRB,CR,FE:B;1) 273.00 -29000+23*T; 6000.00  N
REF:145 !
PARAMETER L(CRB,CR,FE:B;2) 273.00 +25000-5*T; 6000.00  N
REF:145 !
PARAMETER L(CRB,FE,NI:B;0) 273.00 +7000; 6000.00  N
REF:192 !
PARAMETER L(CRB,CR,NI:B;0) 273.00 +7000; 6000.00  N
REF:POV12 !
$
$###########################################################################
$                   THERMODYNAMIC PARAMETERS: CR2B   
$###########################################################################
$
 PHASE CR2B  %  2 0.666667   0.333333 > 
Orthorhombic. 
>> 1 !
    CONSTITUENT CR2B  : CR%,FE,MN : B :  !
PARAMETER G(CR2B,CR:B;0) 273.00 +0.6666667*GHSERCR#+0.3333333*GHSERBB#
   -37550+2.53*T+0.1*T*LN(T)+6E-4*T**2; 6000.00  N
REF:145 !
PARAMETER G(CR2B,FE:B;0) 273.00 +0.6666667*GHSERFE#+0.3333333*GHSERBB#
   -20000+3*T; 6000.00  N
REF:POV12 !
PARAMETER G(CR2B,MN:B;0) 273.00 +0.666667*GHSERMN#+0.333333*GHSERBB#
   -31651.9-6.17*T; 6000.00  N
REF:pov14 !
PARAMETER L(CR2B,CR,FE:B;0) 273.00 -12000-6.5*T; 6000.00  N
REF:145 !
PARAMETER L(CR2B,CR,FE:B;1) 273.00 -62000+43*T; 6000.00  N
REF:145 !
PARAMETER L(CR2B,CR,FE:B;2) 273.00 +20000-18*T; 6000.00  N
REF:145 !
$
$###########################################################################
$                   THERMODYNAMIC PARAMETERS: CR5B3
$###########################################################################
$
 PHASE CR5B3  %  2 0.625   0.375 > >> 1 !
    CONSTITUENT CR5B3  : CR : B :  !
PARAMETER G(CR5B3,CR:B;0) 273.00 +0.625*GHSERCR#+0.375*GHSERBB#
   -41950+0.65*T+0.5*T*LN(T)+5E-4*T**2; 6000.00  N
REF:145 !
$
$###########################################################################
$                   THERMODYNAMIC PARAMETERS: FEB
$###########################################################################
$
 TYPE_DEFINITION ^ GES A_P_D FEB MAGNETIC  -3.0    0.28 !
 PHASE FEB  %^  2 0.5   0.5 > 
Orthorhombic, space group Pnma.
>> 1 !
    CONSTITUENT FEB  : CR,FE%,MN,NI : B:  !
PARAMETER G(FEB,FE:B;0) 273.00 -33000+6.35*T
   +0.5*GHSERFE#+0.5*GHSERBB#; 6000.00  N
REF:192 !
PARAMETER G(FEB,CR:B;0) 273.00 +0.5*GHSERFE#+0.5*GHSERBB#
 -28000+3*T; 6000.00  N
REF:pov12 !
PARAMETER G(FEB,MN:B;0) 273.00 +0.5*GHSERMN#+0.5*GHSERBB#
   -35800-9.9995*T; 6000.00  N
REF:245 !
PARAMETER G(FEB,NI:B;0) 273.00 +0.5*GHSERNI#+0.5*GHSERBB#
   -16365.7+1.67458*T; 6000.00  N
REF:192 !
PARAMETER L(FEB,CR,FE:B;0) 273.00 -40000+7*T; 6000.00  N
REF:145 !
PARAMETER L(FEB,CR,FE:B;1) 273.00 +5000-18*T; 6000.00  N
REF:145 !
PARAMETER L(FEB,FE,NI:B;0) 273.00 +6000; 6000.00  N
REF:192 !
$
PARAMETER TC(FEB,FE:B;0) 273.00 +600; 6000.00  N
REF:192 !
PARAMETER BMAGN(FEB,FE:B;0) 273.00 +1.03; 6000.00  N
REF:192 !

$###########################################################################
$                   THERMODYNAMIC PARAMETERS: FENBB
$###########################################################################
$ 
 PHASE FENBB  %  3 1  1  1 > >> 1 !
    CONSTITUENT FENBB  : FE :NB :B :  !
PARAMETER G(FENBB,FE:NB:B;0) 273.00 +GHSERBB#+GHSERFE#+GHSERNB#
   -157500-6*T; 6000.00  N
REF:146 !
$
$###########################################################################
$                   THERMODYNAMIC PARAMETERS: FE3NB3B4
$###########################################################################
$ 
 PHASE FE3NB3B4  %  3 3  3  4 > >> 1 !
    CONSTITUENT FE3NB3B4  : FE :NB :B :  !
PARAMETER G(FE3NB3B4,FE:NB:B;0) 273.00 +4*GHSERBB#+3*GHSERFE#+3*GHSERNB#
   -580000+10*T; 6000.00  N
REF:146 !
$
$###########################################################################
$                   THERMODYNAMIC PARAMETERS: M2B
$###########################################################################
$
 TYPE_DEFINITION A GES A_P_D M2B MAGNETIC  -3.0    0.28 !
 PHASE M2B  %A  2 0.666667   0.333333 > 
Tetragonal. 
>> 2 !
    CONSTITUENT M2B  : CR,FE,MN,MO,NI : B :  !
PARAMETER G(M2B,CR:B;0) 273.00 +0.6666667*GHSERCR#+0.3333333*GHSERBB#
   -32000+7.6*T; 6000.00  N
REF:145 !
PARAMETER G(M2B,FE:B;0) 273.00 -24175+3.62*T+0.667*GHSERFE#
   +0.333*GHSERBB#; 6000.00  N
REF:192 !
PARAMETER G(M2B,MN:B;0) 273.00 +0.666667*GHSERMN#+0.333333*GHSERBB#
   -31700-6.4802*T; 6000.00  N
REF:245 ! 
PARAMETER G(M2B,MO:B;0) 273.00 +0.33333*GHSERBB#+0.66667*GHSERMO#
   -42176+2*T; 6000.00  N
REF:118 !
PARAMETER G(M2B,NI:B;0) 273.00 +0.33333*GHSERBB#+0.66667*GHSERNI#
   -24100.7555+4.01743184*T; 6000.00  N
REF:161 !
PARAMETER L(M2B,CR,FE:B;0) 273.00 -42000+12*T; 6000.00  N
REF:145 !
PARAMETER L(M2B,CR,FE:B;1) 273.00 -94000+75*T; 6000.00  N
REF:145 !
PARAMETER L(M2B,CR,FE:B;2) 273.00 -46500+9.15*T; 6000.00  N
REF:145 !
PARAMETER L(M2B,CR,NI:B;0) 273.00 +50000; 6000.00  N
REF:pov12 !
PARAMETER L(M2B,FE,MN:B;0) 273.00 -25000+22*T; 6000.00  N
REF:pov14 !
PARAMETER L(M2B,FE,MO:B;0) 273.00 +50000; 6000.00  N
REF:pov14 !
PARAMETER L(M2B,FE,NI:B;0) 273.00 -36800+19.4*T; 6000.00  N
REF:192 !
$
PARAMETER TC(M2B,FE:B;0) 273.00 +1018; 6000.00  N
REF:192 !
PARAMETER BMAGN(M2B,FE:B;0) 273.00 +1.91; 6000.00  N
REF:192 !
$
$###########################################################################
$                   THERMODYNAMIC PARAMETERS: MNB2
$###########################################################################
$
PHASE MNB2  %  2 0.333333   0.666667 >
Hexagonal, space group P6/mmm.
>> 1 !
    CONSTITUENT MNB2  : MN : B :  !
PARAMETER G(MNB2,MN:B;0) 273.00 +0.333333*GHSERMN#
   +0.666667*GHSERBB#-21100-12.556*T; 6000.00  N
REF:245 !
$
$###########################################################################
$                   THERMODYNAMIC PARAMETERS: MNB4
$###########################################################################
$
PHASE MNB4  %  2 0.2   0.8 !
    CONSTITUENT MNB4  : MN : B :  > >> 1 !
PARAMETER G(MNB4,MN:B;0) 273.00 +0.2*GHSERMN#
   +0.8*GHSERBB#-17744.3-4.5934*T; 6000.00  N
REF:245 !
$
$###########################################################################
$                   THERMODYNAMIC PARAMETERS: O_MN2B
$###########################################################################
$
 PHASE O_MN2B  %  2 0.670691   0.329309 >
Orthorhombic.
>> 1 !
    CONSTITUENT O_MN2B  : MN : B :  !
PARAMETER G(O_MN2B,MN:B;0) 273.00 +0.670691*GHSERMN#+0.329309*GHSERBB#
   -31651.9-6.17*T; 6000.00  N
REF:245 !
$
$###########################################################################
$                   THERMODYNAMIC PARAMETERS: MN3B4
$###########################################################################
$
 PHASE MN3B4  %  2 0.428571   0.571429 >
Orthorhombic, space group Immm.
>> 1 !
    CONSTITUENT MN3B4  : MN : B :  !
PARAMETER G(MN3B4,MN:B;0) 273.00 +0.428571*GHSERMN#
   +0.571429*GHSERBB#-38786.7-6.9904*T; 6000.00  N
REF:245 !
$
$###########################################################################
$                   THERMODYNAMIC PARAMETERS: MOB
$###########################################################################
$
 PHASE MOB  %  2 0.5   0.5 > >> 2 !
    CONSTITUENT MOB  : MO : B :  !
PARAMETER G(MOB,MO:B;0) 273.00 +0.5*GHSERMO#+0.5*GHSERBB#
 -52017+0.21*T; 6000.00  N
REF:118 !
$
$###########################################################################
$                   THERMODYNAMIC PARAMETERS: MOB2
$###########################################################################
$
 PHASE MOB2  %  2 1   2 > >> 1 !
    CONSTITUENT MOB2  : MO : B%,VA :  !
PARAMETER G(MOB2,MO:B;0) 273.00 +2*GHSERBB#+GHSERMO#
 -123803-1.25*T; 6000.00  N
REF:118 !
PARAMETER G(MOB2,MO:VA;0) 273.00 +GHSERMO#+13106; 6000.00  N
REF:118 !
$
$###########################################################################
$                   THERMODYNAMIC PARAMETERS: MO2M1B2
$###########################################################################
$
 PHASE MO2M1B2  %  3 2   1 2 > tetragonal, space group P4/mbm >> 2 !
    CONSTITUENT MO2M1B2  : MO : CR,FE : B :  !
PARAMETER G(MO2M1B2,MO:CR:B;0) 273.00 +2*GHSERBB#+2*GHSERMO#
 +GHSERCR#-230000; 6000.00  N
REF:pov14 !
PARAMETER G(MO2M1B2,MO:FE:B;0) 273.00 +2*GHSERBB#+2*GHSERMO#
 +GHSERFE#-216000; 6000.00  N
REF:pov14 !
$
$###########################################################################
$                   THERMODYNAMIC PARAMETERS: NBB
$###########################################################################
$
 PHASE NBB  %  2 1   1 > >> 1 !
    CONSTITUENT NBB  : NB : B%,NB :  !
PARAMETER G(NBB,NB:B;0) 273.00 +GHSERNB#+GHSERBB#-157380
   -21.8*T+3.381*T*LN(T)-1.953E-4*T**2; 6000.00  N
REF:117 !
PARAMETER G(NBB,NB:NB;0) 273.00 +2*GHSERNB#+75000; 6000.00  N
REF:117 !
$
$###########################################################################
$                   THERMODYNAMIC PARAMETERS: NB3B2
$###########################################################################
$
 PHASE NB3B2  %  2 3   2 > >> 1 !
    CONSTITUENT NB3B2  : FE,NB% : B :  !
PARAMETER G(NB3B2,NB:B;0) 273.00 +3*GHSERNB#+2*GHSERBB#-372301
   -53.233*T+11.662*T*LN(T)-2.276E-3*T**2; 6000.00  N
REF:117 !
PARAMETER G(NB3B2,FE:B;0) 273.00 +3*GHSERFE#+2*GHSERBB#
 -114000+31.5*T; 6000.00  N
REF:146 !
PARAMETER L(NB3B2,FE,NB:B;0) 273.00 -197500-34*T; 6000.00  N
REF:146 !
PARAMETER L(NB3B2,FE,NB:B;1) 273.00 +85000+151*T; 6000.00  N
REF:146 !
$
$###########################################################################
$                   THERMODYNAMIC PARAMETERS: NB5B6
$###########################################################################
$
 PHASE M5B6  %  2 5   6 >
Orthorhombic, space group Cmmm.
>> 1 !
    CONSTITUENT M5B6  : FE,NB,V : B :  !
PARAMETER G(M5B6,FE:B;0) 273.00 +5*GHSERFE#+6*GHSERBB#+55000; 6000.00  N
REF:235 !
PARAMETER G(M5B6,NB:B;0) 273.00 +5*GHSERNB#+6*GHSERBB#-886400
   -87.40*T+13.75*T*LN(T)+8.756E-4*T**2; 6000.00  N
REF:117 !
PARAMETER G(M5B6,V:B;0) 273.00 +5*GHSERVV#+6*GHSERBB#
 -746554+69.7719*T; 6000.00  N
REF:235 !
PARAMETER L(M5B6,FE,V:B;0) 273.00 -472615+42.35*T; 6000.00  N
REF:235 !
$
$###########################################################################
$                   THERMODYNAMIC PARAMETERS: TIB
$###########################################################################
$
 PHASE TIB  %  2 1   1 >
Orthorhombic, space group Pnma.
>> 1 !
    CONSTITUENT TIB  : TI : B%,TI :  !
PARAMETER G(TIB,TI:B;0) 273.00 +GHSERBB#+GHSERTI#-165000-67.317*T+9.5*T*LN(T)
   -5e-4*T**2; 6000.00  N
REF:117 !
PARAMETER G(TIB,TI:TI;0) 273.00 +40000+2*GHSERTI#; 6000.00  N
REF:117 !
PARAMETER L(TIB,TI:B,TI;0) 273.00 -37503+29.790*T; 6000.00  N
REF:117 !
$
$###########################################################################
$                   THERMODYNAMIC PARAMETERS: TIB2
$###########################################################################
$
$ hexagonal solution phase
$ note: due to model translation for CrB2 (originally 0.3333:0.66667) 
$ slight change of configurational entropy
$ simplified model without Va on sublattice 1
$
 PHASE TIB2  %  2 1   2 >
Hexagonal, space group P6/mmm.
>> 1 !
    CONSTITUENT TIB2  : B,CR%,FE,TI% : B%,CR,FE,TI,VA :  !
$PARAMETER G(TIB2,B:B;0) 273.00 +100000+3*GHSERBB#; 6000.00  N
$REF:144 !
PARAMETER G(TIB2,B:B;0) 273.00 +89628+3*GHSERBB#; 6000.00  N
REF:117 !
PARAMETER G(TIB2,B:CR;0) 273.00 +2*GHSERCR#+GHSERBB#; 6000.00  N
REF:pov09 !
PARAMETER G(TIB2,B:FE;0) 273.00 +2*GHSERFE#+GHSERBB#; 6000.00  N
REF:pov12 !
PARAMETER G(TIB2,B:TI;0) 273.00 +2*GHSERTI#+GHSERBB#; 6000.00  N
REF:117 !
PARAMETER G(TIB2,CR:B;0) 273.00 -109980+0.78*T+0.12*T*LN(T)
 +0.0009*T**2; 6000.00  N
REF:145 !
PARAMETER G(TIB2,CR:CR;0) 273.00 +18000+3*GHSERCR#; 6000.00  N
REF:pov09 !
PARAMETER G(TIB2,CR:VA;0) 273.00 +GHSERCR#+150000; 6000.00  N
REF:145 !
PARAMETER G(TIB2,FE:B;0) 273.00 +2*GHSERBB#+GHSERFE#+15000; 6000.00  N
REF:235 !
PARAMETER G(TIB2,FE:FE;0) 273.00 +18000+3*GHSERFE#; 6000.00  N
REF:pov12 !
PARAMETER G(TIB2,FE:VA;0) 273.00 +GHSERFE#+150000; 6000.00  N
REF:pov12 !
PARAMETER G(TIB2,TI:B;0) 273.00 +2*GHSERBB#+GHSERTI#-329000+1.865*T
   +1.2547*T*LN(T)+3.131E-3*T**2-4.105E-7*T**3; 6000.00  N
REF:117 !
PARAMETER G(TIB2,TI:TI;0) 273.00 +18000+3*GHSERTI#; 6000.00  N
REF:117 !
PARAMETER G(TIB2,TI:VA;0) 273.00 +GHSERTI#+150000; 6000.00  N
REF:pov09 !
$----------------------Interaction parameters----------------------
PARAMETER L(TIB2,B:B,TI;0) 273.00 -18500+53.211*T; 6000.00  N
REF:117 !
PARAMETER L(TIB2,TI:B,TI;0) 273.00 -18500+53.211*T; 6000.00  N
REF:117 !
PARAMETER L(TIB2,B,TI:B;0) 273.00 +91514+46.777*T; 6000.00  N
REF:117 !
PARAMETER L(TIB2,B,TI:TI;0) 273.00 -91514+46.777*T; 6000.00  N
REF:117 !
$
$###########################################################################
$                   THERMODYNAMIC PARAMETERS: TI3B4
$###########################################################################
$ 
 PHASE TI3B4  %  2 3   4 >
Orthorhombic, space group Immm.
>> 1 !
    CONSTITUENT TI3B4  : CR,FE,NB,TI% : B :  !
PARAMETER G(TI3B4,CR:B;0) 273.00 -357000+18.2*T+3.5*T*LN(T)+0.0021*T**2
   +4*GHSERBB#+3*GHSERCR#; 6000.00  N
REF:145 !
PARAMETER G(TI3B4,FE:B;0) 273.00 +35000+4*GHSERBB#+3*GHSERCR#; 6000.00  N
REF:235 !
PARAMETER G(TI3B4,NB:B;0) 273.00 -571700-35.515*T+5.807*T*LN(T)
 +1.671E-3*T**2+4*GHSERBB#+3*GHSERNB#; 6000.00  N
REF:117 !
$PARAMETER G(TI3B4,TI:B;0) 273.00 -700300+15.99*T+5.44*T*LN(T)
$   +4*GHSERBB#+3*GHSERTI#; 6000.00  N
$REF:144 !
PARAMETER G(TI3B4,TI:B;0) 273.00 -660000-162.241*T+25*T*LN(T)-2E-3*T**2
   +4*GHSERBB#+3*GHSERTI#; 6000.00  N
REF:117 !
$
$###########################################################################
$                   THERMODYNAMIC PARAMETERS: A_CHALC
$###########################################################################
$
 PHASE A_CHALC %  2 2   1 > 
Hexagonal close-packed Cu2S, A-chalcosite. 
>> 1 !
    CONSTITUENT A_CHALC  : CU : S :  !
PARAMETER G(A_CHALC,CU:S;0) 273.00 +2*GHSERCU#+GHSERSS#
   -78474.5-83.8534*T+7.2618*T*LN(T); 3000.00  N
REF:82 !
$
$###########################################################################
$                   THERMODYNAMIC PARAMETERS: ANILITE
$###########################################################################
$
 PHASE ANILITE %  2 1.75   1 > >> 1 !
    CONSTITUENT ANILITE  : CU : S :  !
PARAMETER G(ANILITE,CU:S;0) 273.00 +1.75*GHSERCU#+GHSERSS#
   -76000.8-22.78185*T; 3000.00  N
REF:82 !
$
$###########################################################################
$                   THERMODYNAMIC PARAMETERS: B_CHALC
$###########################################################################
$
 PHASE B_CHALC %  2 2   1 > 
Cu2S, B-chalcosite. 
>> 1 !
    CONSTITUENT B_CHALC  : CU : S :  !
PARAMETER G(B_CHALC,CU:S;0) 273.00 +2*GHSERCU#+GHSERSS#
   -79412-56.4306*T+3.0602*T*LN(T); 3000.00  N
REF:82 !
$
$###########################################################################
$                   THERMODYNAMIC PARAMETERS: COVELLITE
$###########################################################################
$
 PHASE COVELLITE %  2 1   1 > >> 1 !
    CONSTITUENT COVELLITE  : CU : S :  !
PARAMETER G(COVELLITE,CU:S;0) 273.00 +GHSERCU#+GHSERSS#
   -52804.7-6.6291*T; 3000.00  N
REF:82 !
$
$###########################################################################
$                   THERMODYNAMIC PARAMETERS: CU2S
$###########################################################################
$
 PHASE CU2S %  3 2 1 1 > 
Use for thermo-kinetic simulations in low-carbon steels. 
Fcc-structured, but with coherency in ferritic matrix due to preferred 
cube-cube orientation relationship. Strengthening of nano-sized 
Cu2S precipitates in strip cast low carbon steel. 
>> 2 !
    CONSTITUENT CU2S  : CU%,FE : S : S,VA% :  !
PARAMETER G(CU2S,CU:S:VA;0) 273.00 +GDIG#; 6000.00  N
REF:82 !
PARAMETER G(CU2S,FE:S:VA;0) 273.00 -20000+2*GHSERFE#
   +GHSERSS#; 3000.00  N
REF:pov15 !
PARAMETER G(CU2S,CU:S:S;0) 273.00 -82000+GDIG#+GHSERSS#; 6000.00  N
REF:pov15 !
PARAMETER G(CU2S,FE:S:S;0) 273.00 -20000+2*GHSERFE#+2*GHSERSS#; 6000.00  N
REF:pov15 !
PARAMETER L(CU2S,CU,FE:S:VA;0) 273.00 -200000; 6000.00  N
REF:pov15 !
PARAMETER L(CU2S,CU,FE:S:VA;1) 273.00 +150000; 6000.00  N
REF:pov15 !
PARAMETER L(CU2S,CU,FE:S:VA;2) 273.00 -100000; 6000.00  N
REF:pov15 !
PARAMETER L(CU2S,CU,FE:S:S;0) 273.00 -150000; 6000.00  N
REF:pov15 !
PARAMETER L(CU2S,CU,FE:S:S;1) 273.00 -150000; 6000.00  N
REF:pov15 !
PARAMETER L(CU2S,CU,FE:S:S;2) 273.00 -150000; 6000.00  N
REF:pov15 !
PARAMETER L(CU2S,CU:S:S,VA;0) 273.00 -165000; 6000.00  N
REF:pov15 !
PARAMETER L(CU2S,FE:S:S,VA;0) 273.00 -150000; 6000.00  N
REF:pov15 !
$
$###########################################################################
$                   THERMODYNAMIC PARAMETERS: DIGENITE
$###########################################################################
$
 PHASE DIGENITE %  3 2   1   1 > 
Use for equilibrium calculation only. 
>> 1 !
    CONSTITUENT DIGENITE  : CU%,FE,VA : CU,VA% : S :  !
PARAMETER G(DIGENITE,CU:CU:S;0) 273.00 +3*GHSERCU#+GHSERSS#
 -49.382*T; 6000.00  N
REF:82 !
PARAMETER G(DIGENITE,FE:CU:S;0) 273.00 +2*GHSERFE#+GHSERCU#
 +GHSERSS#; 6000.00  N
REF:82 !
PARAMETER G(DIGENITE,VA:CU:S;0) 273.00 +GHSERCU#+GHSERSS#+100000; 6000.00  N
REF:82 !
PARAMETER G(DIGENITE,CU:VA:S;0) 273.00 +GDIG#; 6000.00  N
REF:82 !
PARAMETER G(DIGENITE,FE:VA:S;0) 273.00 +2*GHSERFE#+GHSERSS#; 6000.00  N
REF:82 !
PARAMETER G(DIGENITE,VA:VA:S;0) 273.00 +GHSERSS#+105281; 6000.00  N
REF:82 !
$----------------------Interaction parameters----------------------
PARAMETER L(DIGENITE,CU,VA:VA:S;0) 273.00 -154893+51.3874*T; 6000.00  N
REF:82 !
PARAMETER L(DIGENITE,CU,FE:VA:S;0) 273.00 -81000; 6000.00  N
REF:82 !
PARAMETER L(DIGENITE,CU,FE,VA:VA:S;0) 273.00 -900000; 6000.00  N
REF:82 !
PARAMETER L(DIGENITE,FE,VA:VA:S;0) 273.00 -550000; 6000.00  N
REF:82 !
$
$###########################################################################
$                   THERMODYNAMIC PARAMETERS: DISULF
$###########################################################################
$
 PHASE DISULF %  2 1   2 > 
Pyrite, FeS2. 
>> 1 !
    CONSTITUENT DISULF  : FE : S :  !
PARAMETER G(DISULF,FE:S;0) 273.00 +GHSERFE#+2*GHSERSS#
   -177763+48.567*T; 6000.00  N
REF:82 !
$
$###########################################################################
$                   THERMODYNAMIC PARAMETERS: DJURLEITE
$###########################################################################
$
 PHASE DJURLEITE %  2 1.93   1 > >> 1 !
    CONSTITUENT DJURLEITE  : CU : S :  !
PARAMETER G(DJURLEITE,CU:S;0) 273.00 +1.93*GHSERCU#+GHSERSS#
   -79718.6-30.97899*T; 3000.00  N
REF:82 !
$
$###########################################################################
$                   THERMODYNAMIC PARAMETERS: FC_MONO
$###########################################################################
$
PHASE FC_MONO %  1   1 > 
Monoclinic sulfur (high T) 
>> 1 !
CONSTITUENT FC_MONO  : S :  !
PARAMETER G(FC_MONO,S;0) 273.00 +GHSERSS#+188.29+2.8932*T
 -0.57614*T*LN(T); 1300.00  N
REF:0 !
$
$###########################################################################
$                   THERMODYNAMIC PARAMETERS: FC_ORTHO
$###########################################################################
$
 PHASE FC_ORTHO %  1   1 > 
Orthorhombíc Sulfur (low T). 
>> 1 !
    CONSTITUENT FC_ORTHO  : S :  !
PARAMETER G(FC_ORTHO,S;0) 273.00 +GHSERSS#; 1300.00  N
REF:0 !
$
$###########################################################################
$                   THERMODYNAMIC PARAMETERS: FES_P
$###########################################################################
$
 PHASE FES_P %  2 1   1 > 
Fe-rich Fe,Mn-sulfide. 
>> 1 !
    CONSTITUENT FES_P  : FE%,MN : S :  !
PARAMETER G(FES_P,FE:S;0) 273.00 -71292-201.349*T+24.2116*T*LN(T)
   -0.003402*T**2+GHSERFE#+GHSERSS#; 6000.00  N
REF:81 !
PARAMETER G(FES_P,MN:S;0) 273.00 -174952-368.385*T+48.2649*T*LN(T)
   -0.01153*T**2+GHSERMN#+GHSERSS#; 6000.00  N
REF:81 !
PARAMETER L(FES_P,FE,MN:S;0) 273.00 +8500; 6000.00  N
REF:81 !
PARAMETER L(FES_P,FE,MN:S;1) 273.00 +5500; 6000.00  N
REF:81 !
$
$###########################################################################
$                   THERMODYNAMIC PARAMETERS: MNS_Q
$###########################################################################
$
 PHASE MNS_Q %  2 1   1 > 
Mn-rich relevant Fe,Mn-sulfide precipitates in low Carbon steels.
Interactions between MnS_Q and Cu2S precipitates are important.  
>> 2 !
    CONSTITUENT MNS_Q  : CU,FE,MN% : S :  !
PARAMETER G(MNS_Q,CU:S;0) 273.00 +GHSERCU#+GHSERSS#; 6000.00  N
REF:pov09 !
PARAMETER G(MNS_Q,FE:S;0) 273.00 -70100-201.349*T+24.2116*T*LN(T)
   -0.003402*T**2+GHSERFE#+GHSERSS#; 6000.00  N
REF:81 !
PARAMETER G(MNS_Q,MN:S;0) 273.00 -182867-368.385*T+48.2648*T*LN(T)
   -0.01153*T**2+GHSERMN#+GHSERSS#; 6000.00  N
REF:81 !
PARAMETER L(MNS_Q,CU,FE:S;0) 273.00 -110000; 6000.00  N
REF:pov09 !
PARAMETER L(MNS_Q,CU,FE:S;1) 273.00 +1E-8; 6000.00  N
REF:pov09 !
PARAMETER L(MNS_Q,CU,MN:S;0) 273.00 -110000; 6000.00  N
REF:pov09 !
PARAMETER L(MNS_Q,CU,MN:S;1) 273.00 +1e-8; 6000.00  N
REF:pov09 !
PARAMETER L(MNS_Q,FE,MN:S;0) 273.00 +8500; 6000.00  N
REF:81 !
PARAMETER L(MNS_Q,FE,MN:S;1) 273.00 +5500; 6000.00  N
REF:81 !
$
$###########################################################################
$                   THERMODYNAMIC PARAMETERS: PYRR
$###########################################################################
$
 PHASE PYRR %  2 1   1 > 
(Cu,Fe)S pyrrhotite, hexagonal close-packed, 
for thermodynamic equilibrium calculations only. 
>> 1 !
    CONSTITUENT PYRR  : CU,FE,VA : S :  !
PARAMETER G(PYRR,CU:S;0) 273.00 +GHSERCU#+GHSERSS#; 1350.00  N 
REF:82 !
PARAMETER G(PYRR,FE:S;0) 273.00 +GHSERFE#+GHSERSS#-107518
   -18.19*T+1.78*T*LN(T); 1350.00  N
REF:82 !
PARAMETER G(PYRR,VA:S;0) 273.00 +GHSERSS#+258600; 3000.00  N
REF:82 !
$----------------------Interaction parameters----------------------
PARAMETER L(PYRR,CU,FE:S;0) 273.00 -90000; 3000.00  N
REF:82 !
PARAMETER L(PYRR,FE,VA:S;0) 273.00 -407000+10*T; 3000.00  N
REF:82 !
PARAMETER L(PYRR,FE,VA:S;1) 273.00 +60000+20*T; 3000.00  N
REF:82 !
$
$###########################################################################
$                   THERMODYNAMIC PARAMETERS: TIS
$###########################################################################
$
 PHASE TIS %  2 1   1 > 
Minor role as precipitate in ultra-low carbon steel. 
>> 1 !
    CONSTITUENT TIS  : TI : S :  !
PARAMETER G(TIS,TI:S;0) 273.00 +GHSERTI#+GHSERSS#
   -87724-125.24*T; 3000.00  N
REF:pov09 !
$
$###########################################################################
$                   THERMODYNAMIC PARAMETERS: TI4C2S2
$###########################################################################
$
 PHASE TI4C2S2 %  3 4   2   2 > 
Main Ti-Carbosulfide precipitate in ultra-low carbon steel. 
>> 2 !
    CONSTITUENT TI4C2S2  : TI : C : S :  !
PARAMETER G(TI4C2S2,TI:C:S;0) 273.00 +4*GHSERTI#+2*GHSERCC#+2*GHSERSS#
  -449804-348*T; 3000.00  N
REF:pov09 !
$
$###########################################################################
$                   THERMODYNAMIC PARAMETERS: OXIDE PHASES
$###########################################################################
$
 TYPE_DEFINITION ( GES A_P_D CORUND MAGNETIC  -3.0    0.28 !
