Repository: wuhao-tit/Thermodynamic-database

File: mc_ni_v2.033.tdb (part 10 of 10)
	
                                  Thermodynamic modelling of multicomponent cubic Nb, Ti and V carbides/carbonitrides, 
                                  CALPHAD, Vol. 32, pp 326-337, 2008.
A00158-89   Al-Ni               I. Ansara, N. Dupin, H.L. Lukas, B. Sundman, 
                                  Thermodynamic assessment of the Al-Ni system, 
                                  J. Alloys Cmpds., Vol. 247, pp 20-30, 1997.           
A00160-91   Al-Ni-Cr            N. Dupin, I. Ansara, B. Sundman, 
                                  Thermodynamic re-assessment of the ternary system Al-Cr-Ni, 
                                  CALPHAD, Vol. 25, pp 279-298, 2001.						
A00316-92   bin, tern           N. Saunders, 
                                  COST 507: Thermochemical database for light metal alloys, Vol. 2, pp 23-27, 1998.
A00162-93   Al-Ni-Si            W. Xiong, Y. Du, R.-X. Hu, J. Wang, W.-W. Zhang, P. Nash, X.-G. Lu, 
                                  Construction of the Al-Ni-Si phase diagram, 
                                  Int. J. Mater. Res., Vol. 99, No. 6, pp 598-612, 2008.
A00163-94   Ni-Si-Ti            Y. Du, C. He, J.S. Schuster, S. Liu, H. Xu, 
                                  Thermodynamic description of the Ni-Si-Ti ternary system, 
                                  Int. J. Mater. Res., Vol. 97, No. 5, pp 543-555, 2006.
A00164-95   Al-Fe-Ni            L. Zhang, Y. Du, 
                                  Thermodynamic description of the Al-Fe-Ni system, 
                                  CALPHAD, Vol. 31, pp 529-540, 2007.
A00168-100  Al-Fe-Si            Y. Du, J.C. Schuster, Z.-K. Liu et al., 
                                  A thermodynamic description of the Al-Fe-Si system over the whole composition and temperature ranges...,
                                  Intermet., Vol. 16, pp 554-570, 2008.
A00169-101  Al-Fe-Si            Z.-K. Liu, Y.A. Chang, 
                                  Thermodynamic assessment of the Al-Fe-Si system, 
                                  Metall. Mater. Trans A, Vol. 30A, pp 1081-1095, 1999. 
A00171-103  Ti-C-N              K. Frisk, J. Zackrisson, B. Sundman, A. Markström, 
                                  Experimental investigation of the equilibrium composition of titanium carbonitride 
                                  and analysis using thermodynamic modelling, 
                                  Z. Metallkd., Vol. 95, pp 987-992, 2004. 
A00174-107  Al-Cu-Fe            J. Miettinen, 
                                  Thermodynamic description of the Cu-Al-Fe system at the Cu-Fe side, 
                                  CALPHAD, Vol. 27, No. 1, pp 91-102, 2003.
A00186-110  Ti-V-C              A. Markström, D. Andersson, K. Frisk, 
                                  Combined ab-initio and experimental assessment of A1-xBxC mixed carbides, 
                                  CALPHAD, Vol. 32, pp 615-623, 2008.
A00216-111  Cr-Fe-Mo            J.-O. Andersson, N. Lange, 
                                  An experimental study and a thermodynamic evaluation of the Fe-Cr-Mo system, 
                                  Metall. Trans. A, Vol. 19A, No. 6, pp 1385-1394, 1988.
A00189-113  Fe-C-Nb             W. Huang, 
                                  A thermodynamic evaluation of the Fe-Nb-C system, 
                                  Z. Metallkd., Vol. 81, pp 397-404, 1990.
A00190-114  Cr-B                C.E. Campbell, U.R. Kattner, 
                                  Assessment of the Cr-B system and extrapolation to the Ni-Al-Cr-B quaternary system, 
                                  CALPHAD, Vol. 26, No. 3, pp 477-490, 2002.
A00193-117  Nb-B-Ti             V.T. Witusiewicz, A.A. Bondar, U. Hecht, S. Rex, T.Ya. Velikanova, 
                                  Re-assessment of the constituent binary systems B-Nb and B-Ti on the basis of new experimental data, 
                                  J. Alloy Cmpd., Vol. 448, pp 185-194, 2008.
A00194-118  B-Mo-Si             Y. Yang, Y.A. Chang, 
                                  Thermodynamic modeling of the Mo-Si-B system, 
                                  Intermetall., Vol. 13, pp 121-128, 2005.
$
000000-123  Cu-Ni               A. Jansson, 
                                  TRITA-MAC-0340, Mater. Res. Centre, Royal Inst. Tech., Stockholm, 1987.
A00200-124  Fe-C-B              H. Ohtani, M. Hasebe, K. Ishida, T. Nishizawa, 
                                  Calculation of Fe-C-B ternary phase diagram, 
                                  Transactions ISIJ, Vol. 28, pp 1043-1050, 1988.
A00196-125  Mo-Ti-C-N           H.-J. Chung, J.-H. Shim, D.N. Lee, 
                                  Thermodynamic evaluation and calculation of phase equilibria of the Ti-Mo-C-N quaternary system, 
                                  J. Alloys Cmpds., Vol. 282, pp 142-148, 1999.
000000-126  Cr-Fe-W             P. Gustafson, 
                                  TRITA-MAC-0342, Mater. Res. Centre, Royal Inst. Tech., Stockholm, 1987.
000000-127  Cr-Fe-Mo-W-C        P. Gustafson, 
                                  TRITA-MAC-0354, Mater. Res. Centre, Royal Inst. Tech., Stockholm, 1987.
A00217-128  Al-Nb-Si            G. Shao, 
                                  Thermodynamic assessment of the Nb-Si-Al system, Intermetal., Vol. 12, pp 655-664, 2004.
A00218-129  Si-V                C. Zhang, Y. Du, W. Xiong, H. Xu, P. Nash et al., 
                                  Thermodynamic modeling of the V-Si system supported by key experiments, 
                                  CALPHAD, Vol. 32, pp 320-325, 2008.
A00219-130  Cr-Cu-Nb-Co         X.J. Liu, C.P. Wang, K. Ishida, 
                                  Experimental determination and thermodynamic calculation of the phase equilibria 
                                  in the Cu-Cr-Nb amd Cu-Cr-Co systems, 
                                  J. Alloys Cmpd., Vol. 478, pp 287-296, 2009. 
A00220-131  Cu-V                J. Zhao, Y. Du, L. Zhang, H. Yu, 
                                  Thermodynamic reassessment of the Cu-V system supported by key experiments, 
                                  CALPHAD, Vol. 32, pp 252-255, 2008.
A00221-132  Mo-Si-Al            Y. Liu, G. Shao, P. Tsakiropoulos, 
                                  Thermodynamic reassessment of the Mo-Si and Al-Mo-Si systems, 
                                  Intermet., Vol. 8, pp 553-962, 2000.
A00187-133  Al-Mg-Mn            Y. Du, J. Wang, J. Zhao, J.C. Schuster et al., 
                                  Reassessment of the Al-Mn system and a thermodynamic description of the Al-Mg-Mn system,
                                  Int. J. Mater. Res. Vol. 98, No. 9, pp 855-871, 2007.
A00242-134  Co-V                S. Huang et al., 
                                  Thermodynamic assessment of the Co-V and Co-V-C system, 
                                  J. Alloys Cmpd., Vol. 385, pp 114-118, 2004.
000000-135  Co-N                F. Guillermet, S. Jonsson, 
                                  Z. für Metallkde. 83 (1992), 21-31
000000-136  Co-Nb               K.C. Hari Kumar, I. Ansara, P. Wollants and L. Delaey, 
                                  J. Alloys and Compounds, 267 (1998), 105-112.
000000-137  Co-Ti               G. Cacciamani, R. Ferro, I. Ansara, N. Dupin, 
                                  Thermodynamic modelling of the Co-Ti system, 
                                  Intermetallics 8(2000)213.
000000-138  Cr-W                P. Gustafson, 
                                  CALPHAD 11 (1987), 277-292.
000000-139  Ti-W                S. Jonsson, 
                                  Z. Metallkd. 87 (1996) 788-795.
000000-140  W-N                 S. Jonsson, 
                                  Z. Metallkd. 84 (1993) 106-117.
000000-141  Cr-Mn-C             B.-J. Lee, 
                                  Metall. Trans. A, 24A (1993) 1017-1025.
000000-142  Co-Fe-N             A.F. Guillermet, S. Jonsson, 
                                  Z. für  Metallkde. 83 (1992) 165-175.
000000-145  Fe-Cr-B             K. Yamada, H. Ohtani, M. Hasebe, 
                                  Thermodynamic analysis of the Fe-Cr-B ternary system, 
                                  High Temp. Mater. Proc., Vol. 27, No. 4, pp 269-283, 2009.
A00244-146  Fe-Nb-B             K. Yoshitomi, Y. Nakama, H. Ohtani, M. Hasebe, 
                                  Thermodynamic analysis of the Fe-Nb-B ternary system, 
                                  ISIJ Int., Vol. 48, No. 6, pp 835-844, 2008.
A00206-147  Al-Cu-Si            C.-Y. He, J. Du et al., 
                                  Experimental investigation and thermodynamic modeling of the Al-Cu-Si system, 
                                  CALPHAD, Vol. 33, pp 200-210, 2009.
A00202-148  Al-Fe-Mg-Mn-Si      Y. Du, Y.A. Chang, S. Liu, B. Huang et al., 
                                  Thermodynamic description of the Al-Fe-Mg-Mn-Si system, 
                                  Z. Metallkd., Vol. 96, No. 12, pp 1351-1362, 2005.
A00211-149  Al-Mn-Si            Y. Du, J.C. Schuster,F. Weitzer, N. Krendelsberger, B. Huang et al., 
                                  A thermodynamic description of the Al-Mn-Si system over the entire composition and temperature range,
                                  Metall. Mater. Trans. A, Vol. 35A, pp 1613-1628, 2004. 
A00203-150  Mn-Si, Si-Zn, Mg-Si-Zn   A. Shukla, Y.-B. Kang, A.D. Pelton, 
                                  Thermodynamic assessment of the Si-Zn, Mn-Si, Mg-Si-Zn and Mg-Mn-Si systems, 
                                  CALPHAD, Vol. 32, pp 470-477, 2008.
000000-151  Hm vacancy          M.E. Glicksman, 
                                  "Diffusion in solids", Wiley, New York, 2000.
A00229-152  Fe-Ni-Ti            J. De Keyzer, G. Cacciamani, N. Dupin, P. Wollants, 
                                  Thermodynamic modeling and optimization of the Fe-Ni-Ti system, 
                                  CALPHAD, Vol. 33, pp 109-123, 2009. 
A00230-153  Fe-Nb-Ni            M. Mathon, D. Connetable, B. Sundman, J. Lacaze, 
                                  Calphad-type assessment of the Fe-Nb-Ni ternary system, 
                                  CALPHAD 33 (2009) 136-161.
A00231-154  Al-Ni               Y. Du, N. Clavaguera, 
                                  Thermodynamic assessment of the Al-Ni system, 
                                  J. Alloys Cmpd. 237 (1996) 20-32.
A00232-155  Mo-Ni               S.H. Zhou, Y. Wang, C. Jiang, J.Z. Zhu, L.-Q. Chen, Z.-K. Liu, 
                                  First-principles calculations and thermodynamic modeling of the Ni-Mo system, 
                                  Mater. Sci. Eng. A 397 (2005) 288-296.
A00233-156  Cr-Nb-Ni            Y. Du, S. Liu, Y.A. Chang, Y. Yang, 
                                  A thermodynamic modeling of the Cr-Nb-Ni system, 
                                  CALPHAD 29 (2005) 140-148.
A00234-157  Al-Nb-Ti            V.T. Witusiewicz, A.A. Bondar, U. Hecht, T.Ya. Velikanova, 
                                  The Al-B-Nb-Ti system, IV. Experimental study and thermodynamic re-evaulation of the binary Al-Nb 
                                  and ternary Al-Nb-Ti systems, 
                                  J. Alloys Cmpd. 472 (2009) 133-161.
A00235-158  Co-Al-C, Ni-Al-C    H. Ohtani, M. Yamano, M. Hasebe, 
                                  Thermodynamic analysis of the Co-Al-C and Ni-Al-C systems by incorporating 
                                  ab initio energetic calculations into the CALPHAD approach, 
                                  CALPHAD 28 (2004) 177-190.                
A00236-159  Cr-Fe-Ni            M. Hillert, C. Qiu, 
                                  A reassessment of the Cr-Fe-Ni system, 
                                  Metal. Trans. A 21A (1990) 1673.
A00237-160  Al-B-Ti             V.T. Witusiewicz, A.A. Bondar, U. Hecht, J. Zollinger, L.V. Artyukh, T.Ya. Velikanova, 
                                  The Al-B-Nb-Ti system, V. Thermodynamic description of the ternary system Al-B-Ti, 
                                  J. Alloys Cmpd. 474 (2009) 86-104.
A00238-161  Ni-B                W.-H. Sun, Y. Du, Y. Kong, H.-H. Xu, W. Xiong, S.-H. Liu, 
                                  Reassessment of the Ni-B system supported by key experiments and first-principles calculation, 
                                  Int. J. Mater. Res. 100 (2009) 1.
A00239-162  Co-Ni-Sb            Y. Zhang, C. Li, Z. Du, C. Guo, J.-C. Tedenac, 
                                  The thermodynamic assessment of the ternary Co-Ni-Sb system, 
                                  CALPHAD 33 (2009) 405-414.
A00240-163  Al-Mo-Ni            X. Lu, Y. Cui, Z. Jin, 
                                  Experimental and thermodynamic investigation of the Ni-Al-Mo system, 
                                  Metal. Trans. A 30A (1999) 1785.      
A00241-164  Nb-Ni-Ti            S. Matsumoto, T. Tokunaga, H. Ohtani, M. Hasebe, 
                                  Thermodynamic analysis of the phase equilibria of the Nb-Ni-Ti system, 
                                  Mater. Trans. 46 (2005) 2920.       
A00246-165  Al-Nb-Ni            Y. Du, Y.A. Chang, W. Gong, B. Huang, H. Xu, 
                                  Thermodynamic properties of the Al-Nb-Ni system, 
                                  Intermetal. 12 (2003) 995-1013.       
A00248-167  Co-Ti               A.V. Davydov, U.R. Kattner, D. Josell, J.E. Blendell, R.M. Waterstrat, A.J. Shapiro, W.J. Boettinger,
                                  Determination of the CoTi congruent melting point and thermodynamic reassessment of the Co-Ti system, 
                                  Metal. Mater. Trans. A 32A (2001) 2175-2186.
000000-168  Cr-Mo-Ni            K. Frisk, 
                                  Trita-Mac 429, 1990.     
000000-176  Fe-Co               I. Ohnuma, H. Enoki, O. Ikeda, R. Kainuma, H. Ohtani, B. Sundman, K. Ishida, 
                                  Phase equilibria in the Fe-Co binary system, 
                                  Acta mater., Vol. 50, pp 379-393, 2002.
A00253-177  Al-Co-W             Y.F. Cui, Y. Zhang, G.L. Xu, W.J. Zhu, H.S. Liu, Z.P. Jin, 
                                  Thermodynamic assessment of Co-Al-W system and solidification of Co-enriched ternary alloys, 
                                  J. Mater. Sci. 46 (2011) 2611-2621.     
A00227-178  C-Hf                H. Bittermann, P. Rogl, 
                                  Critical assessment and thermodynamic calculation of the binary system Hafnium-Carbon (Hf-C), 
                                  J. Phase Equilib. 18 (1997) 344-356.
A00228-179  Hf-Mo-W             G. Shao, 
                                  Thermodynamic assessment of the Hf-Mo and Hf-W systems, 
                                  Intermetal. 10 (2002) 429-434.     
A00256-180  C-Co-Hf-W(-Zr)      J. Bratberg, B. Jansson, 
                                  Thermodynamic evaluation of the C-Co-W-Hf-Zr system for cemented carbides applications, 
                                  J. Phase Equilib. Diff. 27 (2006) 213-219.       
A00257-181  Al-Hf-Ni            C. Zhang, J. Zhu, Y. Yang, H.-B. Cao, F. Zhang, W.-S. Cao, Y.A. Chang, 
                                  Thermodynamic modeling and experimental investigation of the Ni-rich corner of the Ni-Al-Hf system, 
                                  Intermetal. 16 (2008) 139-147.        
A00258-182  Hf-Nb               G. Ghosh, A. van de Walle, M. Asta, G.B. Olson, 
                                  Phase stability of the Hf-Nb system: From first-principles to CALPHAD, 
                                  CALPHAD 26 (2002) 491-511.       
A00259-183  Cr-Hf-Y             B.B. Hasek, 
                                  Thermodynamic modeling and first-principles calculations of the Cr-Hf-Y ternary system, 
                                  Thesis, Pennstate University, 2010.       
A00275-190  B-Ni-Si             T. Tokunaga, K. Nishio, H. Ohtani, M. Hasebe, 
                                  Phase equilbria in the Ni-Si-B system, 
                                  Mater. Trans. 9 (2003) 1651-1654.
A00276-191  Ni-Si-Ti            T. Tokunaga, K. Hashima, H. Ohtani, M. Hasebe, 
                                  Thermodynamic analysis of the Ni-Si-Ti system using thermochemical properties determined 
                                  from ab initio calculations, 
                                  Mater. Trans. 45 (2004) 1507-1514.
A00276-192  B-Fe-Ni             T. Tokunaga, K. Hashima, H. Ohtani, M. Hasebe, 
                                  Thermodynamic analysis of the Ni-Si-Ti system using thermochemical properties 
                                  determined from ab initio calculations, 
                                  Mater. Trans. 45(2004) 1507-1514.
A00277-193  Ni-Si               T. Tokunaga, K. Nishio, H. Ohtani, M. Hasebe, 
                                  Thermodynamic assessment of the Ni-Si system by incorporating ab initio calculations 
                                  into the CALPHAD approach, 
                                  CALPHAD 27 (2003) 161-168.
A00274-194  Hf-O                C. Wang, M. Zinkevich, F. Aldinger, 
                                  The Zirconia-Hafnia system: DTA measurements and thermodynamic calculations, 
                                  J. Am. Ceram. Soc. 89 (2006) 3751-3758. 
A00273-195  Hf-O                D. Shin, R. Arroyave, Z.-K. Liu, 
                                  Thermodynamic modeling of the Hf-Si-O system, 
                                  CALPHAD 30 (2006) 375-386.   
000000-196  Fe-O                M. Selleby, B. Sundman, 
                                  A reassessment of the Ca-Fe-O system, 
                                  CALPHAD 20(1996)381.
A00274-197  Fe-La-O             E. Povoden-Karadeniz, A.N. Grundy, M. Chen, T. Ivas, L.J. Gauckler, 
                                  Thermodynamic Assessment of the La-Fe-O system, 
                                  J. Phase Equilib. Diffusion 30 (2009) 351.
A00275-198  Cr-O                E. Povoden, N. Grundy, L. Gauckler, 
                                  Thermodynamic reassessment of the Cr-O system in the framework of solid oxide fuel cell (SOFC) research, 
                                  J. Phase Equilib. Diffusion 27 (2006) 353.
A00276-199  Cr-Fe-Ni-O          L. Kjellqvist, M. Selleby, B. Sundman, 
                                  Thermodynamic modelling of the Cr-Fe-Ni-O system, 
                                  CALPHAD 32(2008)577-592.
A00277-200  Al-Mg-O             B. Hallstedt, 
                                  Thermodynamic assessment of the system MgO-Al2O3, 
                                  J. Am. Ceram. Soc. 75 (1992) 1497.
A00278-201  Si-O                B. Hallstedt, 
                                  Thermodynamic assessment of the silicon-oxygen system, 
                                  CALPHAD 16 (1992) 53.
A00279-202  Ti-O                M. Cancarevic, M. Zinkevich, F. Aldinger, 
                                  Thermodynamic description of the Ti-O system using the associate model for the liquid phase, 
                                  CALPHAD 31 (2007) 330.
000000-203  Ti-O                P. Waldner, G. Eriksson, 
                                  Thermodynamic modelling of the system titanium-oxygen, 
                                  CALPHAD 23 (1999) 189.
000000-204  La-Ga-O             M. Zinkevich, S. Geupel, F. Aldinger, A. Durygin, S.K. Saxena, M. Yang, Z.-K. Liu, 
                                  Phase diagram and thermodynamics of the La2O3-Ga2O3 system revisited, 
                                  J. Phys. Chem. Solids 67(2006)1901.
A00280-205  Cr-La               W. Chen, M.C. Gao, Oe.N. dogan, P. King, A.D. Rollett, 
                                  Thermodynamic assesment of Cr-rare earth systems, 
                                  J. Phase Equilib. Diffusion 30 (2009) 578.
A00281-206  Ni-C                A.F. Guillermet, 
                                  Analysis of thermochemical properties and phase stability in the zirconium-carbon system, 
                                  J. Alloys Cmpd. 217 (1995) 69.
A00282-207  Ni-Zr               N. Wang, C. Li, Z. Du, F. Wang, 
                                  Experimental study and thermodynamic re-assessment of the Ni-Zr system, 
                                  CALPHAD 31 (2007) 413-421. 
A00283-208  Fe-Zr-B             T. Tokunaga, K. Terashima, H. Ohtani, M. Hasebe, 
                                  Thermodynamic analysis of the phase equilibria in the Fe-Zr-B system, 
                                  Mater. Trans. 49 (2008) 2534.  
A00284-209  Nb-Ni-Ti-Zr         T. Tokunaga, S. Matsumoto, H. Ohtani, M. Hasebe, 
                                  Thermodynamic calculation of phase equilibria in the Nb-Ni-Ti-Zr quaternary system, 
                                  Mater. Trans. 48 (2007) 89. 
A00285-210  Borides             G. Cacciamani, P. Riani, F. Valenza, 
                                  Equilibrium between MB2 (M=Ti,Zr,Hf) UHTC and Ni: A thermodynamic database for B-Hf-Ni-Ti-Zr system,
                                  CALPHAD 35 (2011) 601-619.
A00286-211  Al-Si-Y-Oxide       H. Mao, M. Selleby, O. Fabrichnaya, 
                                  Thermodynamic reassessment of the Y2O3-Al2O3-SiO2 system and its subsystems, 
                                  CALPHAD 32 (2008) 399-412.                   
A00335-212  Ni-Y                Z. Du, W. Zhang, Thermodynamic assessment of the Ni-Y system, J. Alloys Cmpd. 245 (1996) 164-167.                  
A00287-213  Nb-Ni-Y             N. Mattern, M. Zinkevich, W. Loeser, G. Behr, J. Acker, 
                                  Experimental and thermodynamic assessment of the Nb-Ni-Y system, 
                                  J. Phase Equilb. Diff. 29 (2008) 141-155.             
A00288-214  Al-Hf               T. Wang, Z. Jin, J.-C. Zhao, 
                                  Thermodynamic assessment of the Al-Hf binary system, 
                                  J. Phase Equilib. 23 (2002) 416-423.                   
A00290-215  Ni-La               Z. Du, D. Wang, W. Zhang, 
                                  Thermodynamic assessment of the La-Ni system, 
                                  J. Alloys Cmpd. 264 (1998) 209-213.
A00310-216  Ni-Cr-Mo-W          P.E.A. TurCHI_A12, L. Kaufman, Z.-K. Liu, 
                                  Modeling of Ni-Cr-Mo based alloys: Part I-phase stability, 
                                  CALPHAD 30 (2006) 70-87. 
A00325-217  Cu-Mn-Ni            W. Sun, H. Xu, Y. Du, S. Liu, H. Chen, L. Zhang, B. Huang, 
                                  Experimental investigation and thermodynamic modeling of the Cu-Mn-Ni system, 
                                  CALPHAD 33 (2009) 642-649.  
A00342-225  Ni-Mo-W-B           K. Koyama, M. Morishita, G. Zhang, 
                                  Calculated phase diagrams of the Ni-Mo-B and Ni-W-B ternary systems 
                                  on the basis of the data obtained by thermodynamic measurement,
                                  J. Jpn. Soc. Powder Metallurgy 53 (2006) 419.               
A00344-226  Co-Fe-B             Y.Q. Liu, X.S. Zhao, J. Yang, J.Y. Shen, 
                                  Thermodynamic optimization of the boron-cobalt-iron system,
                                  J. Alloys Cmpds. 509 (2011) 4805-4810.  


       koze09                    E. Kozeschnik, unpublished, 2009.
       koze                      E. Kozeschnik, unpublished, earlier than 2009.
       pov09                     E. Povoden-Karadeniz, unpublished, 2009.
       pov10                     E. Povoden-Karadeniz, unpublished, 2010.
       pov11                     E. Povoden-Karadeniz, unpublished, 2011.
       pov12                     E. Povoden-Karadeniz, unpublished, 2012.
       pov13                     E. Povoden-Karadeniz, unpublished, 2013.
       pov14                     E. Povoden-Karadeniz, unpublished, 2014.
       pov15                     E. Povoden-Karadeniz, unpublished, 2015.
       ssh13                     S.S. Hadke, unpublished, 2013.
