Repository: wuhao-tit/Thermodynamic-database

File: mc_x_FeAlCCrMnMoNNbSiVW.tdb (part 2 of 2)
	
PARAMETER L(BCC_A2,CR,FE,MN:N;0) 273.00 +1E-8; 6000.00  N
REF:22 !
$-------------------------------------------------------------------
    $ BCC_A2 magnetic contribution
PARAMETER TC(BCC_A2,CR:VA;0) 273.00 -311.5; 6000.00  N
REF:22 !
PARAMETER BMAGN(BCC_A2,CR:VA;0) 273.00 -0.008; 6000.00  N
REF:0 !
PARAMETER TC(BCC_A2,FE:VA;0) 273.00 +1043; 6000.00  N
REF:0 !
PARAMETER BMAGN(BCC_A2,FE:VA;0) 273.00 +2.22; 6000.00  N
REF:0 !
PARAMETER TC(BCC_A2,MN:VA;0) 273.00 -580; 2000.00  N
REF:0 !
PARAMETER BMAGN(BCC_A2,MN:VA;0) 273.00 -0.27; 2000.00  N
REF:0 !
$PARAMETER TC(BCC_A2,AL,FE:VA;0) 273.00 -384.796; 6000.00  N
$REF:10 !
$PARAMETER TC(BCC_A2,AL,FE:VA;1) 273.00 -1525.117; 6000.00  N
$REF:10 !
$PARAMETER TC(BCC_A2,AL,FE:VA;0) 273.00 -437.95; 6000.00  N
$REF:155 !
$PARAMETER TC(BCC_A2,AL,FE:VA;1) 273.00 -1719.7; 6000.00  N
$REF:155 !
PARAMETER TC(BCC_A2,AL,FE:VA;1) 273.00 +504; 6000.00  N
REF:92 !
$PARAMETER BMAGN(BCC_A2,CO,FE:VA;0) 273.00 +2.4127; 6000.00  N
$REF:74 !
$PARAMETER BMAGN(BCC_A2,CO,FE:VA;1) 273.00 +0.2418; 6000.00  N
$REF:74 !
PARAMETER TC(BCC_A2,CR,FE:VA;0) 273.00 +1650; 6000.00  N
REF:11 !
PARAMETER TC(BCC_A2,CR,FE:VA;1) 273.00 +550; 6000.00  N
REF:11 !
PARAMETER BMAGN(BCC_A2,CR,FE:VA;0) 273.00 -0.85; 6000.00  N
REF:pov09 !
PARAMETER TC(BCC_A2,FE,MO:VA;0) 273.00 +335; 6000.00  N
REF:27 !
PARAMETER TC(BCC_A2,FE,MO:VA;1) 273.00 +526; 6000.00  N
REF:27 !
PARAMETER TC(BCC_A2,FE,SI:VA;1) 273.00 +8*ETCFESI#; 6000.00  N
REF:24 !
PARAMETER BMAGN(BCC_A2,FE,V:VA;0) 273.00 -2.26; 6000.00  N
REF:15 !
PARAMETER TC(BCC_A2,FE,V:VA;0) 273.00 -110; 6000.00  N
REF:15 !
PARAMETER TC(BCC_A2,FE,V:VA;1) 273.00 +3075; 6000.00  N
REF:15 !
PARAMETER TC(BCC_A2,FE,V:VA;2) 273.00 +808; 6000.00  N
REF:15 !
PARAMETER TC(BCC_A2,FE,V:VA;3) 273.00 -2169; 6000.00  N
REF:15 !
PARAMETER TC(BCC_A2,CR:C;0) 273.00 -311.5; 6000.00  N
REF:11 !
PARAMETER BMAGN(BCC_A2,CR:C;0) 273.00 -0.008; 6000.00  N
REF:11 !
PARAMETER TC(BCC_A2,FE:C;0) 273.00 +1043; 6000.00  N
REF:11 !
PARAMETER BMAGN(BCC_A2,FE:C;0) 273.00 +2.22; 6000.00  N
REF:11 !
PARAMETER TC(BCC_A2,CR,FE:C;0) 273.00 +1650; 6000.00  N
REF:11 !
PARAMETER TC(BCC_A2,CR,FE:C;1) 273.00 +550; 6000.00  N
REF:11 !
PARAMETER BMAGN(BCC_A2,CR,FE:C;0) 273.00 -0.85; 6000.00  N
REF:11 !
PARAMETER TC(BCC_A2,FE,MN:VA;0) 273.00 +123; 6000.00  N
REF:92 !
PARAMETER TC(BCC_A2,FE,MO:C;0) 273.00 +335; 6000.00  N
REF:27 !
PARAMETER TC(BCC_A2,FE,MO:C;1) 273.00 +526; 6000.00  N
REF:27 !
PARAMETER TC(BCC_A2,CR:N;0) 273.00 -311.5; 6000.00  N
REF:pov09 !
PARAMETER BMAGN(BCC_A2,CR:N;0) 273.00 -0.008; 6000.00  N
REF:22 !
PARAMETER TC(BCC_A2,FE:N;0) 273.00 +1043; 6000.00  N
REF:22 !
PARAMETER BMAGN(BCC_A2,FE:N;0) 273.00 +2.22; 6000.00  N
REF:22 !
PARAMETER TC(BCC_A2,CR,FE:N;0) 273.00 +1650; 6000.00  N
REF:22 !
PARAMETER TC(BCC_A2,CR,FE:N;1) 273.00 +550; 6000.00  N
REF:22 !
PARAMETER BMAGN(BCC_A2,CR,FE:N;0) 273.00 -0.85; 6000.00  N
REF:22 !

$------------------------------------------------------------------- 
$ BCC_A2 treatment of martensite
$-------------------------------------------------------------------

PARAMETER IS(BCC_A2,*:C;0) 298.15 -757222+1515.5*T-0.7583*T**2; 1000.00 N
REF: koze10!
$
$##################################################################################
$                   THERMODYNAMIC PARAMETERS: LAVES_PHASE
$##################################################################################
$
 PHASE LAVES_PHASE  %  2 2   1 > 
MgZn2-type intermetallic phase, topologically close-packed (TCP). 
Low ductility and brittle fracture characteristics at low temperatures.  
Simplified description without distinguishing cubic C15, hexagonal C14 and dihexagonal C36 types 
>> 4 !
  CONSTITUENT LAVES_PHASE  : CR%,FE%,MN,MO,NB,SI,W : CR,FE,MN,MO%,NB%,SI,W% :  !
PARAMETER G(LAVES_PHASE,CR:CR;0) 273.00 +3*GHSERCR#+15000; 6000.00  N
REF:21 !
PARAMETER G(LAVES_PHASE,CR:FE;0) 273.00 +2*GHSERCR#+GHSERFE#+15000; 6000.00  N
REF:pov10 !
PARAMETER G(LAVES_PHASE,CR:MN;0) 273.00 +2*GHSERCR#+GHSERFE#+15000; 6000.00  N
REF:pov10 !
PARAMETER G(LAVES_PHASE,CR:NB;0) 273.00 +2*GHSERCR#+GHSERNB#-12667.55
   +31.01111*T-5*T*LN(T); 6000.00  N
REF:153 !
PARAMETER G(LAVES_PHASE,CR:SI;0) 273.00 +2*GHSERCR#+GHSERSI#+15000; 6000.00  N
REF:pov10 !
PARAMETER G(LAVES_PHASE,CR:MO;0) 273.00 -2000-11*T+2*GCRFCC#+GHSERMO#; 6000.00  N
REF:pov10 !
PARAMETER G(LAVES_PHASE,CR:W;0) 273.00 +2*GCRFCC#+GHSERWW#-359-7.2*T; 6000.00  N
REF:59 !
PARAMETER G(LAVES_PHASE,FE:CR;0) 273.00 +2*GHSERFE#+GHSERCR#+15000; 6000.00  N
REF:pov10 !
PARAMETER G(LAVES_PHASE,FE:FE;0) 273.00 +3*GHSERFE#+25000; 6000.00  N
REF:pov10 !
PARAMETER G(LAVES_PHASE,FE:MN;0) 273.00 +2*GHSERFE#+GHSERMN#+15000; 6000.00  N
REF:pov10 !
PARAMETER G(LAVES_PHASE,FE:MO;0) 273.00 -10000+2*GFEFCC#+GHSERMO#; 6000.00  N
REF:pov10 !
$PARAMETER G(LAVES_PHASE,FE:NB;0) 273.00 -70170+13.8*T+2*GFEFCC#+GHSERNB#; 6000.00  N
$REF:16 !
PARAMETER G(LAVES_PHASE,FE:NB;0) 273.00 -70290+13.8*T+2*GFEFCC#+GHSERNB#; 6000.00  N
REF:pov10 !
PARAMETER G(LAVES_PHASE,FE:SI;0) 273.00 +2*GHSERFE#+GHSERSI#+15000; 6000.00  N
REF:pov10 !
$PARAMETER G(LAVES_PHASE,FE:TI;0) 273.00 -90800+409*T-73.55318*T*LN(T)
$   -0.01017*T**2+124200*T**(-1); 6000.00  N
$REF:16 !
PARAMETER G(LAVES_PHASE,FE:W;0) 273.00 -13500+5*T+2*GFEFCC#+GHSERWW#; 6000.00  N
REF:59 !
PARAMETER G(LAVES_PHASE,MN:CR;0) 273.00 +2*GHSERMN#+GHSERCR#+15000; 6000.00  N
REF:pov10 !
PARAMETER G(LAVES_PHASE,MN:FE;0) 273.00 +2*GHSERMN#+GHSERFE#+15000; 6000.00  N
REF:pov10 !
PARAMETER G(LAVES_PHASE,MN:MN;0) 273.00 +3*GHSERMN#+15000; 6000.00  N
REF:pov10 !
PARAMETER G(LAVES_PHASE,MN:MO;0) 273.00 +2*GHSERMN#+GHSERMO#+15000; 6000.00  N
REF:pov10 !
PARAMETER G(LAVES_PHASE,MN:NB;0) 273.00 +2*GHSERMN#+GHSERNB#+15000; 6000.00  N
REF:pov10 !
PARAMETER G(LAVES_PHASE,MN:SI;0) 273.00 +2*GHSERMN#+GHSERSI#+15000; 6000.00  N
REF:pov10 !
PARAMETER G(LAVES_PHASE,MN:W;0) 273.00 +2*GHSERMN#+GHSERWW#+15000; 6000.00  N
REF:pov10 !
PARAMETER G(LAVES_PHASE,MO:CR;0) 273.00 +2*GHSERMO#+GHSERCR#+15000; 6000.00  N
REF:pov10 !
PARAMETER G(LAVES_PHASE,MO:FE;0) 273.00 +2*GHSERMO#+GHSERFE#+15000; 6000.00  N
REF:pov10 !
PARAMETER G(LAVES_PHASE,MO:MN;0) 273.00 +2*GHSERMO#+GHSERMN#+15000; 6000.00  N
REF:pov10 !
PARAMETER G(LAVES_PHASE,MO:MO;0) 273.00 +3*GHSERMO#+50000; 6000.00  N
REF:pov10 !
PARAMETER G(LAVES_PHASE,MO:NB;0) 273.00 +2*GHSERMO#+GHSERNB#+15000; 6000.00  N
REF:pov10 !
PARAMETER G(LAVES_PHASE,MO:SI;0) 273.00 +2*GHSERMO#+GHSERSI#+15000; 6000.00  N
REF:pov10 !
PARAMETER G(LAVES_PHASE,MO:W;0) 273.00 +2*GHSERMO#+GHSERWW#+50000; 6000.00  N
REF:pov10 !
PARAMETER G(LAVES_PHASE,NB:CR;0) 273.00 +2*GHSERNB#+GHSERCR#+42667.55
   -31.01111*T+5*T*LN(T); 6000.00  N
REF:153 !
PARAMETER G(LAVES_PHASE,NB:FE;0) 273.00 +2*GHSERNB#+GHSERFE#+15000; 6000.00  N
REF:16 !
PARAMETER G(LAVES_PHASE,NB:MN;0) 273.00 +2*GHSERNB#+GHSERMN#+15000; 6000.00  N
REF:16 !
PARAMETER G(LAVES_PHASE,NB:MO;0) 273.00 +2*GHSERNB#+GHSERMO#+15000; 6000.00  N
REF:pov10 !
PARAMETER G(LAVES_PHASE,NB:NB;0) 273.00 +3*GHSERNB#+15000; 6000.00  N
REF:16 !
PARAMETER G(LAVES_PHASE,NB:SI;0) 273.00 +2*GHSERNB#+GHSERSI#+15000; 6000.00  N
REF:pov10 !
PARAMETER G(LAVES_PHASE,NB:W;0) 273.00 +2*GHSERNB#+GHSERWW#+15000; 6000.00  N
REF:pov10 !
PARAMETER G(LAVES_PHASE,SI:CR;0) 273.00 +2*GHSERSI#+GHSERCR#+15000; 6000.00  N
REF:pov10 !
PARAMETER G(LAVES_PHASE,SI:FE;0) 273.00 +2*GHSERSI#+GHSERFE#+15000; 6000.00  N
REF:pov10 !
PARAMETER G(LAVES_PHASE,SI:MN;0) 273.00 +2*GHSERSI#+GHSERMN#+15000; 6000.00  N
REF:pov10 !
PARAMETER G(LAVES_PHASE,SI:MO;0) 273.00 +2*GHSERSI#+GHSERMO#+74000-6.0*T; 6000.00  N
REF:koze !
PARAMETER G(LAVES_PHASE,SI:NB;0) 273.00 +2*GHSERSI#+GHSERNB#-46455; 6000.00  N
REF:153 !
PARAMETER G(LAVES_PHASE,SI:SI;0) 273.00 +3*GHSERSI#+15000; 6000.00  N
REF:pov10 !
PARAMETER G(LAVES_PHASE,SI:W;0) 273.00 +2*GHSERSI#+GHSERWW#+15000; 6000.00  N
REF:pov10 !
PARAMETER G(LAVES_PHASE,W:CR;0) 273.00 +2*GHSERWW#+GHSERCR#+15000; 6000.00  N
REF:pov10 !
PARAMETER G(LAVES_PHASE,W:FE;0) 273.00 +2*GHSERWW#+GHSERFE#+15000; 6000.00  N
REF:pov10 !
PARAMETER G(LAVES_PHASE,W:MN;0) 273.00 +2*GHSERWW#+GHSERMN#+15000; 6000.00  N
REF:pov10 !
PARAMETER G(LAVES_PHASE,W:MO;0) 273.00 +2*GHSERWW#+GHSERMO#+40000; 6000.00  N
REF:pov10 !
PARAMETER G(LAVES_PHASE,W:NB;0) 273.00 +2*GHSERWW#+GHSERNB#+15000; 6000.00  N
REF:pov10 !
PARAMETER G(LAVES_PHASE,W:SI;0) 273.00 +2*GHSERWW#+GHSERSI#+15000; 6000.00  N
REF:pov10 !
PARAMETER G(LAVES_PHASE,W:W;0) 273.00 +3*GHSERWW#+15000; 6000.00  N
REF:pov10 !
$----------------------Interaction parameters----------------------
PARAMETER L(LAVES_PHASE,CR:CR,FE;0) 273.00 +70000; 6000.00  N
REF:pov10 !
PARAMETER L(LAVES_PHASE,CR,FE:CR;0) 273.00 +70000; 6000.00  N
REF:pov10 !
PARAMETER L(LAVES_PHASE,FE:CR,FE;0) 273.00 +70000; 6000.00  N
REF:pov10 !
PARAMETER L(LAVES_PHASE,CR,FE:FE;0) 273.00 +70000; 6000.00  N
REF:pov10 !
PARAMETER L(LAVES_PHASE,CR:CR,NB;0) 273.00 +18511.36; 6000.00  N
REF:153 !
PARAMETER L(LAVES_PHASE,NB:CR,NB;0) 273.00 +18511.36; 6000.00  N
REF:153 !
PARAMETER L(LAVES_PHASE,CR,NB:CR;0) 273.00 +90673.45; 6000.00  N
REF:153 !
PARAMETER L(LAVES_PHASE,CR,NB:NB;0) 273.00 +90673.45; 6000.00  N
REF:153 !
PARAMETER L(LAVES_PHASE,CR,SI:NB;0) 273.00 -516132; 6000.00  N
REF:153 !
PARAMETER L(LAVES_PHASE,CR,W:CR;0) 273.00 +70000; 6000.00  N
REF:pov10 !
PARAMETER L(LAVES_PHASE,CR,W:FE;0) 273.00 +70000; 6000.00  N
REF:pov10 !
PARAMETER L(LAVES_PHASE,CR,W:W;0) 273.00 +70000; 6000.00  N
REF:pov10 !
PARAMETER L(LAVES_PHASE,CR:CR,W;0) 273.00 +70000; 6000.00  N
REF:pov10 !
PARAMETER L(LAVES_PHASE,W:CR,FE;0) 273.00 +70000; 6000.00  N
REF:pov10 !
PARAMETER L(LAVES_PHASE,CR:FE,W;0) 273.00 +70000; 6000.00  N
REF:pov10 !
PARAMETER L(LAVES_PHASE,FE,W:CR;0) 273.00 +70000; 6000.00  N
REF:pov10 !
PARAMETER L(LAVES_PHASE,FE,W:FE;0) 273.00 +70000; 6000.00  N
REF:pov10 !
PARAMETER L(LAVES_PHASE,FE,W:W;0) 273.00 +70000; 6000.00  N
REF:pov10 !
PARAMETER L(LAVES_PHASE,FE:CR,W;0) 273.00 +70000; 6000.00  N
REF:pov10 !
$
PARAMETER L(LAVES_PHASE,NB:CR,FE;0) 273.00 +70000; 6000.00  N
REF:pov10 !
PARAMETER L(LAVES_PHASE,CR,FE:NB;0) 273.00 +70000; 6000.00  N
REF:pov10 !
PARAMETER L(LAVES_PHASE,FE:CR,NB;0) 273.00 +70000; 6000.00  N
REF:pov10 !
PARAMETER L(LAVES_PHASE,CR,NB:FE;0) 273.00 +70000; 6000.00  N
REF:pov10 !
PARAMETER L(LAVES_PHASE,NB,W:NB;0) 273.00 +70000; 6000.00  N
REF:pov10 !
PARAMETER L(LAVES_PHASE,NB:NB,W;0) 273.00 +70000; 6000.00  N
REF:pov10 !
PARAMETER L(LAVES_PHASE,CR,W:NB;0) 273.00 +70000; 6000.00  N
REF:pov10 !
PARAMETER L(LAVES_PHASE,NB:CR,W;0) 273.00 +70000; 6000.00  N
REF:pov10 !
PARAMETER L(LAVES_PHASE,W:FE,NB;0) 273.00 +70000; 6000.00  N
REF:pov10 !
PARAMETER L(LAVES_PHASE,FE,NB:W;0) 273.00 +70000; 6000.00  N
REF:pov10 !
PARAMETER L(LAVES_PHASE,FE,W:NB;0) 273.00 +70000; 6000.00  N
REF:pov10 !
PARAMETER L(LAVES_PHASE,NB:FE,W;0) 273.00 +70000; 6000.00  N
REF:pov10 !
$
PARAMETER L(LAVES_PHASE,CR,FE:MO;0) 273.00 -12500; 6000.00  N
REF:koze !
PARAMETER L(LAVES_PHASE,CR,FE:W;0) 273.00 -12500; 6000.00  N
REF:59 !
PARAMETER L(LAVES_PHASE,FE,NB:FE;0) 273.00 +30000; 6000.00  N
REF:16 !
PARAMETER L(LAVES_PHASE,FE,NB:NB;0) 273.00 +30000; 6000.00  N
REF:16 !
PARAMETER L(LAVES_PHASE,FE,SI:MO;0)  
273.00 -870000+400*T; 6000.00  N
REF:koze !
PARAMETER L(LAVES_PHASE,FE:MO,W;0) 273.00 -7500; 6000.00  N
REF:55 !
PARAMETER L(LAVES_PHASE,FE:FE,NB;0) 273.00 +30000; 6000.00  N
REF:16 !
PARAMETER L(LAVES_PHASE,NB:FE,NB;0) 273.00 +30000; 6000.00  N
REF:16 !
$
PARAMETER L(LAVES_PHASE,CR:CR,MN;0) 273.00 +70000; 6000.00  N
REF:pov10 !
PARAMETER L(LAVES_PHASE,CR,MN:CR;0) 273.00 +70000; 6000.00  N
REF:pov10 !
PARAMETER L(LAVES_PHASE,MN:CR,MN;0) 273.00 +70000; 6000.00  N
REF:pov10 !
PARAMETER L(LAVES_PHASE,CR,MN:MN;0) 273.00 +70000; 6000.00  N
REF:pov10 !
PARAMETER L(LAVES_PHASE,CR,W:MN;0) 273.00 +70000; 6000.00  N
REF:pov10 !
PARAMETER L(LAVES_PHASE,W:CR,MN;0) 273.00 +70000; 6000.00  N
REF:pov10 !
PARAMETER L(LAVES_PHASE,CR:MN,W;0) 273.00 +70000; 6000.00  N
REF:pov10 !
PARAMETER L(LAVES_PHASE,MN,W:CR;0) 273.00 +70000; 6000.00  N
REF:pov10 !
PARAMETER L(LAVES_PHASE,MN,W:MN;0) 273.00 +70000; 6000.00  N
REF:pov10 !
PARAMETER L(LAVES_PHASE,MN,W:W;0) 273.00 +70000; 6000.00  N
REF:pov10 !
PARAMETER L(LAVES_PHASE,MN:CR,W;0) 273.00 +70000; 6000.00  N
REF:pov10 !
PARAMETER L(LAVES_PHASE,NB:CR,MN;0) 273.00 +70000; 6000.00  N
REF:pov10 !
PARAMETER L(LAVES_PHASE,CR,MN:NB;0) 273.00 +70000; 6000.00  N
REF:pov10 !
PARAMETER L(LAVES_PHASE,MN:CR,NB;0) 273.00 +70000; 6000.00  N
REF:pov10 !
PARAMETER L(LAVES_PHASE,CR,NB:MN;0) 273.00 +70000; 6000.00  N
REF:pov10 !
PARAMETER L(LAVES_PHASE,W:MN,NB;0) 273.00 +70000; 6000.00  N
REF:pov10 !
PARAMETER L(LAVES_PHASE,MN,NB:W;0) 273.00 +70000; 6000.00  N
REF:pov10 !
PARAMETER L(LAVES_PHASE,MN,W:NB;0) 273.00 +70000; 6000.00  N
REF:pov10 !
PARAMETER L(LAVES_PHASE,NB:MN,W;0) 273.00 +70000; 6000.00  N
REF:pov10 !
PARAMETER L(LAVES_PHASE,CR,MN:MO;0) 273.00 +70000; 6000.00  N
REF:pov10 !
PARAMETER L(LAVES_PHASE,CR,MN:W;0) 273.00 +70000; 6000.00  N
REF:pov10 !
PARAMETER L(LAVES_PHASE,MN,NB:MN;0) 273.00 +70000; 6000.00  N
REF:pov10 !
PARAMETER L(LAVES_PHASE,MN,NB:NB;0) 273.00 +70000; 6000.00  N
REF:pov10 !
PARAMETER L(LAVES_PHASE,MN:MO,W;0) 273.00 +70000; 6000.00  N
REF:pov10 !
PARAMETER L(LAVES_PHASE,MN:MN,NB;0) 273.00 +70000; 6000.00  N
REF:pov10 !
PARAMETER L(LAVES_PHASE,NB:MN,NB;0) 273.00 +70000; 6000.00  N
REF:pov10 !
PARAMETER L(LAVES_PHASE,MN:MN,FE;0) 273.00 +70000; 6000.00  N
REF:pov10 !
PARAMETER L(LAVES_PHASE,FE,MN:MN;0) 273.00 +70000; 6000.00  N
REF:pov10 !
PARAMETER L(LAVES_PHASE,FE:FE,MN;0) 273.00 +70000; 6000.00  N
REF:pov10 !
PARAMETER L(LAVES_PHASE,FE,MN:FE;0) 273.00 +70000; 6000.00  N
REF:pov10 !
PARAMETER L(LAVES_PHASE,MN,W:FE;0) 273.00 +70000; 6000.00  N
REF:pov10 !
PARAMETER L(LAVES_PHASE,W:FE,MN;0) 273.00 +70000; 6000.00  N
REF:pov10 !
PARAMETER L(LAVES_PHASE,MN:FE,W;0) 273.00 +70000; 6000.00  N
REF:pov10 !
PARAMETER L(LAVES_PHASE,FE,W:MN;0) 273.00 +70000; 6000.00  N
REF:pov10 !
PARAMETER L(LAVES_PHASE,FE:MN,W;0) 273.00 +70000; 6000.00  N
REF:pov10 !
PARAMETER L(LAVES_PHASE,NB:FE,MN;0) 273.00 +70000; 6000.00  N
REF:pov10 !
PARAMETER L(LAVES_PHASE,FE,MN:NB;0) 273.00 +70000; 6000.00  N
REF:pov10 !
PARAMETER L(LAVES_PHASE,FE:MN,NB;0) 273.00 +70000; 6000.00  N
REF:pov10 !
PARAMETER L(LAVES_PHASE,MN,NB:FE;0) 273.00 +70000; 6000.00  N
REF:pov10 !
PARAMETER L(LAVES_PHASE,FE,MN:MO;0) 273.00 +70000; 6000.00  N
REF:pov10 !
PARAMETER L(LAVES_PHASE,FE,MN:W;0) 273.00 +70000; 6000.00  N
REF:pov10 !
$
$
$##################################################################################
$                   THERMODYNAMIC PARAMETERS: CEMENTITE
$##################################################################################
$
 TYPE_DEFINITION M GES A_P_D CEMENTITE MAGNETIC  -3.0    0.28 !
 PHASE CEMENTITE  %M  2 3   1 > 
(Fe,M)C3; orthorhombic. Unit cell consists of four formula units.
In particular Cr and Mn can dissolve into cementite
in large quantities. W, V, Mo with limited solubilities. 
>> 5 !
    CONSTITUENT CEMENTITE  : AL,CR,FE%,MN,MO,NB,SI,V,W : C%,N :  !
PARAMETER G(CEMENTITE,AL:C;0) 273.00 +3*GHSERAL#+GHSERCC#+250000; 6000.00  N
REF:koze !
PARAMETER G(CEMENTITE,CR:C;0) 273.00 +3*GHSERCR#+GHSERCC#-48000-9.2888*T; 6000.00  N
REF:11 !
PARAMETER G(CEMENTITE,FE:C;0) 273.00 +GFECEM#; 6000.00  N
REF:11 !
PARAMETER G(CEMENTITE,MN:C;0) 273.00 -40379+3.524*T+3*GHSERMN#+GHSERCC#; 6000.00  N
REF:15 !
PARAMETER G(CEMENTITE,MO:C;0) 273.00 +3*GHSERMO#+GHSERCC#+77000-57.4*T; 6000.00  N
REF:51 !
PARAMETER G(CEMENTITE,NB:C;0) 273.00 +3*GHSERNB#+GHSERCC#-86000; 6000.00  N
REF:19 !
PARAMETER G(CEMENTITE,SI:C;0) 273.00 +3*GHSERSI#+GHSERCC#+250000; 6000.00  N
REF:35 !
PARAMETER G(CEMENTITE,V:C;0) 273.00 -156971+601.922*T-100.438*T*LN(T)
   +765557*T**(-1); 6000.00  N
REF:15 !
PARAMETER G(CEMENTITE,W:C;0) 273.00 +54150+3*GHSERWW#+GHSERCC#; 6000.00  N
REF:20 !
PARAMETER G(CEMENTITE,FE:N;0) 273.00 -9230+99.334*T+3*GHSERFE#+0.5*GHSERNN#; 6000.00  N
REF:26 !
$ 
$----------------------Interaction parameters----------------------
PARAMETER L(CEMENTITE,CR,FE:C;0) 273.00 +25278-17.5*T; 6000.00  N
REF:11 !
PARAMETER L(CEMENTITE,CR,FE,MO:C;0) 273.00 +1e-8; 6000.00  N
REF:pov11 !
PARAMETER L(CEMENTITE,CR,MN:C;0) 273.00 +9000; 6000.00  N
REF:58 !
PARAMETER L(CEMENTITE,CR,MO:C;0) 273.00 +40000; 6000.00  N
REF:51 !
PARAMETER L(CEMENTITE,CR,V:C;0) 273.00 -29622-8.0892*T; 6000.00  N
REF:52 !
PARAMETER L(CEMENTITE,CR,V:C;1) 273.00 -5160-7.5711*T; 6000.00  N
REF:52 !
PARAMETER L(CEMENTITE,FE,MN:C;0) 273.00 +10434-14.281*T; 6000.00  N
REF:15 !
PARAMETER L(CEMENTITE,FE,MO:C;0) 273.00 +1E-8; 6000.00  N
REF:12 !
PARAMETER L(CEMENTITE,FE,NB:C;0) 273.00 +1E-8; 6000.00  N
REF:12 !
PARAMETER L(CEMENTITE,FE,SI:C;0) 273.00 +1E-8; 6000.00  N
REF:24 !
PARAMETER L(CEMENTITE,FE,V:C;0) 273.00 -45873-12.414*T; 6000.00  N
REF:15 !
$
$******************** magnetic contributions ***************************
$
PARAMETER TC(CEMENTITE,FE:C;0) 273.00 +485; 6000.00  N
REF:156 !
PARAMETER BMAGN(CEMENTITE,FE:C;0) 273.00 +1.008; 6000.00  N
REF:156 !
$
$##################################################################################
$                   THERMODYNAMIC PARAMETERS: M7C3
$##################################################################################
$
 PHASE M7C3  %  2 7   3 > 
Trigonal Cr-rich carbide with a large crystallographic unit cell. 
In particular Fe- and Mn-solubilities. 
>> 5 !
    CONSTITUENT M7C3  : CR%,FE,MN,MO,V,W : C :  !
PARAMETER G(M7C3,CR:C;0) 273.00 +GCRM7C3#; 6000.00  N
REF:11 !
PARAMETER G(M7C3,FE:C;0) 273.00 +7*GHSERFE#+3*GHSERCC#
   +75000-48.2168*T; 6000.00  N
REF:11 !
PARAMETER G(M7C3,MN:C;0) 273.00 -111765+13.092*T+7*GHSERMN#+3*GHSERCC#; 6000.00  N
REF:15 !
PARAMETER G(M7C3,MO:C;0) 273.00 +7*GHSERMO#+3*GHSERCC#-140415+24.24*T; 6000.00  N
REF:61 !
PARAMETER G(M7C3,V:C;0) 273.00 -454245+1518.48*T-250.981*T*LN(T)
   +2148691*T**(-1); 6000.00  N
REF:15 !
PARAMETER G(M7C3,W:C;0) 273.00 +7*GHSERWW#+3*GHSERCC#+138000-50*T; 6000.00  N
REF:57 !
$----------------------Interaction parameters----------------------
$PARAMETER L(M7C3,CO,CR:C;0) 273.00 -50000; 6000.00  N
$REF:pov10 !
PARAMETER L(M7C3,CR,FE:C;0) 273.00 -4520-10*T; 6000.00  N
REF:11 !
PARAMETER L(M7C3,CR,MN:C;0) 273.00 +72737-56.4964*T; 6000.00  N
REF:58 !
PARAMETER L(M7C3,CR,MO:C;0) 273.00 +165280; 6000.00  N
REF:61 !
PARAMETER L(M7C3,CR,V:C;0) 273.00 -110271; 6000.00  N
REF:68 !
PARAMETER L(M7C3,FE,MN:C;0) 273.00 -43057+4.0625*T; 6000.00  N
REF:58 !
PARAMETER G(M7C3,FE,MO:C;0) 2.98150E+02 -60000; 6000.00  N 
REF:pov11 ! 
PARAMETER G(M7C3,MO,V:C;0) 2.98150E+02 +1e-8; 6000.00  N 
REF:pov10 ! 
PARAMETER L(M7C3,CR,FE,V:C;0) 273.00 -250158; 6000.00  N
REF:68 !
$PARAMETER L(M7C3,CR,MN,MO:C;0) 273.00 +1e-8; 6000.00  N
$REF:pov10 !
$PARAMETER L(M7C3,FE,MN,MO:C;0) 273.00 +1e-8; 6000.00  N
$REF:pov10 !
PARAMETER G(M7C3,CR,FE,MO:C;0) 2.98150E+02 -170000; 6000.00  N 
REF:pov11 ! 
$
$
$##################################################################################
$                   THERMODYNAMIC PARAMETERS: M23C6 
$##################################################################################
$
 PHASE M23C6  %  3 20   3   6 > 
Face-centered cubic Cr-rich carbide, can contain significant amounts
of W, Mo, V, Ni. Has a large crystallographic unit cell. 
Common equilibrium carbide in 9-12 mass.% Cr-steels. 
Precipitation predominantly on prior austenite grain boundaries and lath boundaries. 
>> 5 !
    CONSTITUENT M23C6  : CR%,FE%,MN,V : CR%,FE%,MN,MO%,V,W : C% :  !
PARAMETER G(M23C6,CR:CR:C;0) 273.00 +GCRM23C6#; 6000.00  N
REF:11 !
PARAMETER G(M23C6,CR:FE:C;0) 273.00 +0.8695652*GCRM23C6#
   +0.1304348*GFEM23C6#; 6000.00  N
REF:11 !
PARAMETER G(M23C6,CR:MN:C;0) 273.00 +0.8695652*GCRM23C6#
   +0.1304348*GMNM23C6#; 6000.00  N
REF:58 !
PARAMETER G(M23C6,CR:MO:C;0) 273.00 +20*GHSERCR#+3*GHSERMO#+6*GHSERCC#
   -439117-50.0535*T; 6000.00  N
REF:61 !
PARAMETER G(M23C6,CR:V:C;0) 273.00 +0.869565217*GCRM23C6#
   +0.130435*GVM23C6#; 6000.00  N
REF:52 !
PARAMETER G(M23C6,CR:W:C;0) 273.00 +0.869565217*GCRM23C6#
   +3*GHSERWW#+0.7826087*GHSERCC#+18850-75.4*T; 6000.00  N
REF:57 !
PARAMETER G(M23C6,FE:CR:C;0) 273.00 +0.1304348*GCRM23C6#
   +0.8695652*GFEM23C6#; 6000.00  N
REF:11 !
PARAMETER G(M23C6,FE:FE:C;0) 273.00 +GFEM23C6#; 6000.00  N
REF:11 !
PARAMETER G(M23C6,FE:MN:C;0) 273.00 +0.869565*GFEM23C6#
   +0.130435*GMNM23C6#; 6000.00  N
REF:15 !
PARAMETER G(M23C6,FE:MO:C;0) 273.00 +20*GHSERFE#+3*GHSERMO#
   +6*GHSERCC#-76351-5.0949*T; 6000.00  N
REF:61 !
PARAMETER G(M23C6,FE:V:C;0) 273.00 +0.869565*GFEM23C6#
   +0.130435*GVM23C6#; 6000.00  N
REF:15 !
PARAMETER G(M23C6,FE:W:C;0) 273.00 +0.869565217*GFEM23C6#
   +3*GHSERWW#+0.7826087*GHSERCC#-103240+38.4*T; 6000.00  N
REF:57 !
PARAMETER G(M23C6,MN:CR:C;0) 273.00 +0.8695652*GMNM23C6#
   +0.1304348*GCRM23C6#; 6000.00  N
REF:58 !
PARAMETER G(M23C6,MN:FE:C;0) 273.00 +0.869565*GMNM23C6#
   +0.130435*GFEM23C6#; 6000.00  N
REF:15 !
PARAMETER G(M23C6,MN:MN:C;0) 273.00 +GMNM23C6#; 6000.00  N
REF:15 !
PARAMETER G(M23C6,MN:MO:C;0) 273.00 +20*GHSERMN#+3*GHSERMO#
   +6*GHSERCC#+UNDEF#; 6000.00  N
REF:pov10 !
PARAMETER G(M23C6,MN:V:C;0) 273.00 +0.869565*GMNM23C6#
   +0.130435*GVM23C6#; 6000.00  N
REF:15 !
PARAMETER G(M23C6,MN:W:C;0) 273.00 +0.869565217*GMNM23C6#
   +3*GHSERWW#+0.7826087*GHSERCC#+UNDEF#; 6000.00  N
REF:pov10 !
PARAMETER G(M23C6,V:CR:C;0) 273.00 +0.869565217*GVM23C6#
   +0.130435*GCRM23C6#; 6000.00  N
REF:52 !
PARAMETER G(M23C6,V:FE:C;0) 273.00 +0.869565*GVM23C6#
   +0.130435*GFEM23C6#; 6000.00  N
REF:15 !
PARAMETER G(M23C6,V:MN:C;0) 273.00 +0.869565*GVM23C6#
   +0.130435*GMNM23C6#; 6000.00  N
REF:15 !
PARAMETER G(M23C6,V:MO:C;0) 273.00 +20*GHSERVV#+3*GHSERMO#
   +6*GHSERCC#+UNDEF#; 6000.00  N
REF:pov10 !
PARAMETER G(M23C6,V:V:C;0) 273.00 +GVM23C6#; 6000.00  N
REF:15 !
PARAMETER G(M23C6,V:W:C;0) 273.00 +GVM23C6#
   +3*GHSERWW#+0.7826087*GHSERCC#+UNDEF#; 6000.00  N
REF:pov10 !
$----------------------Interaction parameters----------------------
PARAMETER L(M23C6,CR,FE:CR:C;0) 273.00 -205342+141.6667*T; 6000.00  N
REF:11 !
PARAMETER L(M23C6,CR,FE:FE:C;0) 273.00 -205342+141.6667*T; 6000.00  N
REF:11 !
PARAMETER L(M23C6,CR,FE:MN:C;0) 273.00 -205342+141.6667*T; 6000.00  N
REF:58 !
PARAMETER L(M23C6,CR,MN:CR:C;0) 273.00 -173680+160*T; 6000.00  N
REF:58 !
PARAMETER L(M23C6,CR,MN:CR:C;1) 273.00 -286614; 6000.00  N
REF:58 !
PARAMETER L(M23C6,CR,MN:FE:C;0) 273.00 -173680+160*T; 6000.00  N
REF:58 !
PARAMETER L(M23C6,CR,MN:FE:C;1) 273.00 -286614; 6000.00  N
REF:58 !
PARAMETER L(M23C6,CR,MN:MN:C;0) 273.00 -173680+160*T; 6000.00  N
REF:58 !
PARAMETER L(M23C6,CR,MN:MN:C;1) 273.00 -286614; 6000.00  N
REF:58 !
PARAMETER L(M23C6,FE,MN:CR,FE:C;0) 273.00 -100000; 6000.00  N
REF:58 !
PARAMETER L(M23C6,FE,MN:CR,MN:C;0) 273.00 -100000; 6000.00  N
REF:58 !
PARAMETER L(M23C6,FE,MN:FE,MN:C;0) 273.00 -100000; 6000.00  N
REF:15 !
PARAMETER L(M23C6,CR,FE:MO:C;0) 273.00 -177850+153.9050*T; 6000.00  N
REF:61 !
PARAMETER L(M23C6,CR,FE:CR,MO:C;0) 273.00 +1E-8; 6000.00  N
REF:61 !
PARAMETER L(M23C6,CR,FE:FE,MO:C;0) 273.00 +1E-8; 6000.00  N
REF:61 !
PARAMETER L(M23C6,CR,FE:V:C;0) 273.00 -205342+141.6667*T; 6000.00  N
REF:52 !
PARAMETER L(M23C6,CR,FE:W:C;0) 273.00 +18950; 6000.00  N
REF:57 !
PARAMETER L(M23C6,CR,V:CR:C;0) 273.00 -382069; 6000.00  N
REF:52 !
PARAMETER L(M23C6,CR,V:FE:C;0) 273.00 -382069; 6000.00  N
REF:52 !
PARAMETER L(M23C6,CR,FE,V:CR:C;0) 273.00 -1499585; 6000.00  N
REF:52 !
PARAMETER L(M23C6,CR,FE,V:FE:C;0) 273.00 -1499585; 6000.00  N
REF:52 !
PARAMETER L(M23C6,CR,FE,V:V:C;0) 273.00 -1499585; 6000.00  N
REF:52 !
PARAMETER L(M23C6,CR,V:V:C;0) 273.00 -382069; 6000.00  N
REF:52 !
$
$##################################################################################
$                   THERMODYNAMIC PARAMETERS: NBC
$##################################################################################
$
 PHASE NBC  %'  2 1   1 > 
Composition set of fcc-type MC carbide; 
all thermodynamic data comes from FCC_A1 parent phase. 
For more details see comments on the fcc_A1 phase. 
>> 4 !
    CONSTITUENT NBC  : NB : C%,VA :  !
$
$ ATTACH_CONTRIBUTION is defined above
$
$##################################################################################
$                   THERMODYNAMIC PARAMETERS: ALN
$##################################################################################
$
 PHASE ALN  %  2 1   1 > 
AlN phase description based on assessed solubility product, 
specifically designed for applications to thermokinetic precipitation simulations 
in microalloyed steels. 
>> 4 !
    CONSTITUENT ALN  : AL : N :  !
PARAMETER G(ALN,AL:N;0) 273.00 -262982+63*T+GHSERAL#+GHSERNN#; 6000.00  N
REF:Kozeschnik/Radis 2008 !
$
$
$##################################################################################
$                   THERMODYNAMIC PARAMETERS: VN   
$##################################################################################
$
 PHASE VN  %'  2 1   1 > 
Composition set of fcc-type nitride;
all thermodynamic data comes from FCC_A1 parent phase. 
For more details see comments on the fcc_A1 phase. 
>> 3 !
    CONSTITUENT VN  : V% : N%,VA :  !
$
$ ATTACH_CONTRIBUTION is defined above
$
$##################################################################################
$                   THERMODYNAMIC PARAMETERS: ZET
$##################################################################################
$
$------------------------------------------------------------------------
$ newer Z-phase assessment by Hilmar Danielsen from 2006-11-01
$------------------------------------------------------------------------
 PHASE ZET %  3 1   1   1 > 
Cr-Fe-Nb-V-Mo nitride. Important precipitate in austenitic stainless steels. 
Also found in 9-12 mass.% Cr-steels after prolonged exposure to temperatures close to service temperatures. 
>> 3 ! 
    CONSTITUENT ZET  : CR%,FE : NB%,MO,V% : N%,VA :  !
PARAMETER G(ZET,CR:MO:N) 273.00 +GHSERCR#+GHSERMO#+GHSERNN#; 6000.00  N
REF:71 !
PARAMETER G(ZET,CR:MO:VA) 273.00 +GHSERCR#+GHSERMO#; 6000.00  N
REF:71 !
PARAMETER G(ZET,CR:NB:N) 273.00 -228500+85*T+GHSERCR#
   +GHSERNB#+GHSERNN#; 6000.00  N
REF:71 !
$PARAMETER G(ZET,CR:NB:N) 273.00 -243000+GHSERCR#
$   +GHSERNB#+GHSERNN#; 6000.00  N
$REF:116 !
PARAMETER G(ZET,CR:NB:VA) 273.00 +GHSERCR#+GHSERNB#; 6000.00  N
REF:71 !
PARAMETER G(ZET,CR:V:N) 273.00 -239500+100*T+GHSERCR#
   +GHSERVV#+GHSERNN#; 6000.00  N
REF:71 !
$PARAMETER G(ZET,CR:V:N) 273.00 -250000+GHSERCR#
$   +GHSERVV#+GHSERNN#; 6000.00  N
$REF:116 !
PARAMETER G(ZET,CR:V:VA) 273.00 +GHSERCR#+GHSERVV#; 6000.00  N
REF:71 !
PARAMETER G(ZET,FE:MO:N) 273.00 +GHSERFE#+GHSERMO#+GHSERNN#; 6000.00  N
REF:71 !
PARAMETER G(ZET,FE:MO:VA) 273.00 +GHSERFE#+GHSERMO#; 6000.00  N
REF:71 !
PARAMETER G(ZET,FE:NB:N) 273.00 -88000+60*T+GHSERFE#
   +GHSERNB#+GHSERNN#; 6000.00  N
REF:71 !
$PARAMETER G(ZET,FE:NB:N) 273.00 -232000+GHSERFE#
$   +GHSERNB#+GHSERNN#; 6000.00  N
$REF:116 !
PARAMETER G(ZET,FE:NB:VA) 273.00 +GHSERFE#+GHSERNB#; 6000.00  N
REF:71 !
PARAMETER G(ZET,FE:V:N) 273.00 -56000+80*T+GHSERFE#
   +GHSERVV#+GHSERNN#; 6000.00  N
REF:71 !
$PARAMETER G(ZET,FE:V:N) 273.00 -226000+GHSERFE#+GHSERVV#+GHSERNN#; 6000.00  N
$REF:116 !
PARAMETER G(ZET,FE:V:VA) 273.00 +GHSERFE#+GHSERVV#; 6000.00  N
REF:71 !
$----------------------Interaction parameters----------------------
PARAMETER L(ZET,CR:MO,NB:N;0) 273.00 -168000+100*T; 6000.00  N
REF:71 !
PARAMETER L(ZET,CR:NB:N,VA;0) 273.00 -64000; 6000.00  N
REF:71 !
PARAMETER L(ZET,CR:V:N,VA;0) 273.00 -87000; 6000.00  N
REF:71 !
PARAMETER L(ZET,CR,FE:NB:N;0) 273.00 -270000+100*T; 6000.00  N
REF:71 !
PARAMETER L(ZET,CR,FE:V:N;0) 273.00 -260000+100*T; 6000.00  N
REF:71 !
PARAMETER L(ZET,FE:V:N,VA;0) 273.00 -87000; 6000.00  N
REF:71 !
$PARAMETER L(ZET,CR:NB,V:N;0) 273.00 +40000; 6000.00  N
$REF:116 !
$PARAMETER L(ZET,FE:NB,V:N;0) 273.00 +40000; 6000.00  N
$REF:116 !
$PARAMETER L(ZET,CR,FE:NB:N;0) 273.00 +3600; 6000.00  N
$REF:116 !
$PARAMETER L(ZET,CR,FE:NB,V:N;0) 273.00 +43600; 6000.00  N
$REF:116 !
$
