Repository: wuhao-tit/Thermodynamic-database

File: mc_x_FeAlCCuMnNNbSSiTi.tdb (part 2 of 2)
	
PARAMETER G(BCC_A2,TI:C;0) 273.00 +2*GHSERCC#+GTIC#+600000; 4000.00  N
REF:16 !
$-------------------------------------------------------------------
     $ BCC_A2 endmember compounds with N
$-------------------------------------------------------------------
PARAMETER G(BCC_A2,AL:N;0) 273.00 +23000+10*T+GHSERAL#+3*GHSERNN#; 6000.00  N
REF:92 !
PARAMETER G(BCC_A2,FE:N;0) 273.00 +93562+165.07*T+GHSERFE#+3*GHSERNN#; 6000.00  N
REF:22 !
PARAMETER G(BCC_A2,MN:N;0) 273.00 -55600+606.648*T
  -100.41*T*LN(T)+844897*T**(-1); 2500.00  N
REF:22 !
PARAMETER G(BCC_A2,NB:N;0) 273.00 -207283+110.085*T+GHSERNB#+3*GHSERNN#; 6000.00  N
REF:16 !
PARAMETER G(BCC_A2,S:N;0) 273.00 +UNDEF#; 6000.00  N !
PARAMETER G(BCC_A2,TI:N;0) 273.00 +2604202+118.04*T+GTIN#+2*GHSERNN#; 6000.00  N
REF:16 !
$******************** binary interactions ***************************
$-------------------------------------------------------------------
       $ BCC_A2 binary interactions with VA
$-------------------------------------------------------------------
PARAMETER L(BCC_A2,AL,CU:VA;0) 273.00 -73554+4*T; 6000.00  N
REF:12 !
PARAMETER L(BCC_A2,AL,CU:VA;1) 273.00 +51500-11.84*T; 6000.00  N
REF:12 !
$PARAMETER L(BCC_A2,AL,FE:VA;0) 273.00 -115713+26.604*T; 6000.00  N
$REF:10 !
$PARAMETER L(BCC_A2,AL,FE:VA;1) 273.00 -31729.0+19.421*T; 6000.00  N
$REF:10 !
PARAMETER L(BCC_A2,AL,FE:VA;0) 273.00 -122960+31.9888*T; 6000.00  N
REF:92 !
PARAMETER L(BCC_A2,AL,FE:VA;1) 273.00 +3089.2; 6000.00  N
REF:92 !
PARAMETER L(BCC_A2,AL,MN:VA;0) 273.00 -120077+52.851*T; 6000.00  N
REF:12 !
PARAMETER L(BCC_A2,AL,MN:VA;1) 273.00 -40652+29.276*T; 6000.00  N
REF:12 !
PARAMETER L(BCC_A2,AL,NB:VA;0) 273.00 -104050+30*T; 6000.00  N
REF:12 !
PARAMETER L(BCC_A2,AL,NB:VA;1) 273.00 +9140-4*T; 6000.00  N
REF:12 !
PARAMETER L(BCC_A2,AL,NB:VA;2) 273.00 +12000; 6000.00  N
REF:12 !
$PARAMETER L(BCC_A2,AL,NI:VA;0) 273.00 -154591+9.929*T; 6000.00  N
$REF:12 !
PARAMETER L(BCC_A2,AL,SI:VA;0) 273.00 -3432+0.204*T; 6000.00  N
REF:pov09 !
PARAMETER L(BCC_A2,AL,TI:VA;0) 273.00 -128500+39*T; 6000.00  N
REF:12 !
PARAMETER L(BCC_A2,AL,TI:VA;1) 273.00 +6000; 6000.00  N
REF:12 !
PARAMETER L(BCC_A2,AL,TI:VA;2) 273.00 +21200; 6000.00  N
REF:12 !
PARAMETER L(BCC_A2,CU,FE:VA;0) 273.00 +40146.22-4.91*T; 6000.00  N
REF:80 !
PARAMETER L(BCC_A2,CU,MN:VA;0) 273.00 +18366.034-16.2210*T; 6000.00  N
REF:84 !
PARAMETER L(BCC_A2,CU,MN:VA;1) 273.00 -12667.53; 6000.00  N
REF:84 !
PARAMETER L(BCC_A2,CU,NB:VA;0) 273.00 +49480.18; 6000.00  N
REF:44 !
$PARAMETER L(BCC_A2,CU,SI:VA;0) 273.00 -26447.3+10.21623*T; 6000.00  N
$REF:108 !
$PARAMETER L(BCC_A2,CU,SI:VA;1) 273.00 -47275.11-8.517323*T; 6000.00  N
$REF:108 !
PARAMETER L(BCC_A2,CU,SI:VA;0) 273.00 -21740+3.9*T; 6000.00  N
REF:92 !
PARAMETER L(BCC_A2,CU,SI:VA;1) 273.00 -40000-4.39*T; 6000.00  N
REF:92 !
PARAMETER L(BCC_A2,CU,SI:VA;2) 273.00 -100; 6000.00  N
REF:92 !
$PARAMETER L(BCC_A2,CU,V:VA;0) 273.00 +30509.49+6.59362*T; 6000.00  N
$REF:44 !
PARAMETER L(BCC_A2,FE,MN:VA;0) 273.00 -2759+1.237*T; 6000.00  N
REF:15 !
PARAMETER L(BCC_A2,FE,NB:VA;0) 273.00 -4400+6.333*T; 6000.00  N
REF:113 !
PARAMETER L(BCC_A2,FE,S:VA;0) 273.00 -119675-18.7201*T; 6000.00  N
REF:82 !
PARAMETER L(BCC_A2,FE,SI:VA;0) 273.00 +4*LFESIB0#-4*FESIW1#; 6000.00  N
REF:24 !
PARAMETER L(BCC_A2,FE,SI:VA;1) 273.00 +4*LFESIB1#; 6000.00  N
REF:24 !
PARAMETER L(BCC_A2,FE,SI:VA;2) 273.00 +16*LFESIB2#; 6000.00  N
REF:24 !
PARAMETER L(BCC_A2,FE,TI:VA;0) 273.00 -59098+11.5*T; 6000.00  N
REF:16 !
PARAMETER L(BCC_A2,FE,TI:VA;1) 273.00 -1796+1*T; 6000.00  N
REF:16 !
PARAMETER L(BCC_A2,FE,TI:VA;2) 273.00 +5602+3.5*T; 6000.00  N
REF:16 !
PARAMETER L(BCC_A2,MN,S:VA;0) 273.00 -249000+13*T; 6000.00  N
REF:81 !
PARAMETER L(BCC_A2,MN,SI:VA;0) 273.00 -72446.85; 6000.00  N
REF:60 !
PARAMETER L(BCC_A2,MN,TI:VA;0) 273.00 -23200+20*T; 6000.00  N
REF:12 !
PARAMETER L(BCC_A2,MN,TI:VA;1) 273.00 -1000; 6000.00  N
REF:12 !
$PARAMETER L(BCC_A2,NB,SI:VA;0) 273.00 -41907; 6000.00  N
$REF:12 !
PARAMETER L(BCC_A2,NB,SI:VA;0) 273.00 -154000+17*T; 6000.00  N
REF:128 !
PARAMETER L(BCC_A2,NB,SI:VA;1) 273.00 -17000; 6000.00  N
REF:128 !
PARAMETER L(BCC_A2,NB,SI:VA;2) 273.00 +35000; 6000.00  N
REF:128 !
PARAMETER L(BCC_A2,NB,TI:VA;0) 273.00 +14000; 6000.00  N
REF:16 !
$PARAMETER L(BCC_A2,NB,V:VA;0) 273.00 +9080; 6000.00  N
$REF:42 !
PARAMETER L(BCC_A2,SI,TI:VA;0) 273.00 -275629+42.509*T; 6000.00  N
REF:12 !
PARAMETER L(BCC_A2,SI,TI:VA;1) 273.00 +25025-2.002*T; 6000.00  N
REF:12 !
PARAMETER L(BCC_A2,SI,TI:VA;2) 273.00 +83941-6.715*T; 6000.00  N
REF:12 !
$PARAMETER L(BCC_A2,SI,V:VA;0) 273.00 -164505+30.1*T; 6000.00  N
$REF:12 !
$PARAMETER L(BCC_A2,SI,V:VA;1) 273.00 +37000; 6000.00  N
$REF:12 !
$PARAMETER L(BCC_A2,SI,V:VA;2) 273.00 +20000; 6000.00  N
$REF:12 !
$-------------------------------------------------------------------
       $ BCC_A2 binary interactions with B
$-------------------------------------------------------------------
$
$-------------------------------------------------------------------
       $ BCC_A2 binary interactions with C
$-------------------------------------------------------------------
PARAMETER L(BCC_A2,AL,FE:C;0) 273.00 +1e-8; 6000.00  N
REF:155 !
PARAMETER L(BCC_A2,AL,FE:C;1) 273.00 +1e-8; 6000.00  N
REF:155 !
PARAMETER L(BCC_A2,FE,MN:C;0) 273.00 +34052-23.467*T; 6000.00  N
REF:15 !
PARAMETER L(BCC_A2,FE,SI:C;0) 273.00 +1000000-100*T; 6000.00  N
REF:25 !
PARAMETER L(BCC_A2,FE,SI:C;1) 273.00 -900000; 6000.00  N
REF:25 !
$-------------------------------------------------------------------
       $ BCC_A2 binary interactions with C,VA
$-------------------------------------------------------------------
PARAMETER L(BCC_A2,AL:C,VA;0) 273.00 +130000+14*T; 6000.00  N
REF:155 !
PARAMETER L(BCC_A2,FE:C,VA;0) 273.00 -190*T; 6000.00  N
REF:11 !
PARAMETER L(BCC_A2,NB:C,VA;0) 273.00 -588143; 6000.00  N
REF:19 !
$PARAMETER L(BCC_A2,TI:C,VA;0) 273.00 -881180+45.5*T; 6000.00  N
$REF:16 !
PARAMETER L(BCC_A2,TI:C,VA;0) 273.00 -957000+75*T; 6000.00  N
REF:pov09 !
$-------------------------------------------------------------------
       $ BCC_A2 binary interactions with N,VA
$-------------------------------------------------------------------
PARAMETER L(BCC_A2,MN:N,VA;0) 273.00 -185000; 6000.00  N
REF:22 !
PARAMETER L(BCC_A2,NB:N,VA;0) 273.00 -357277+129.474*T; 6000.00  N
REF:16 !
PARAMETER L(BCC_A2,TI:N,VA;0) 273.00 -3215338; 6000.00  N
REF:16 !
$-------------------------------------------------------------------
       $ BCC_A2 binary interactions with C,N
$-------------------------------------------------------------------
PARAMETER L(BCC_A2,TI:C,N;0) 273.00 -11540+20*T; 6000.00  N
REF:103 !
$******************** ternary interactions ***************************
$-------------------------------------------------------------------
       $ BCC_A2 ternary interactions with VA
$-------------------------------------------------------------------
PARAMETER L(BCC_A2,CU,FE,MN:VA;0) 273.00 +20000+1.15*T; 6000.00  N
REF:87 !
PARAMETER L(BCC_A2,CU,FE,MN:VA;1) 273.00 +20000+1.15*T; 6000.00  N
REF:87 !
PARAMETER L(BCC_A2,CU,FE,MN:VA;2) 273.00 +20000+1.15*T; 6000.00  N
REF:87 !
PARAMETER L(BCC_A2,FE,MN,SI:VA;0) 273.00 -97474; 6000.00  N
REF:53 !
$-------------------------------------------------------------------
       $ BCC_A2 ternary interactions with C
$-------------------------------------------------------------------
$
$-------------------------------------------------------------------
     $ BCC_A2 ternary interactions with C,N,VA
$-------------------------------------------------------------------
$
$-------------------------------------------------------------------
    $ BCC_A2 magnetic contribution
$-------------------------------------------------------------------
PARAMETER TC(BCC_A2,FE:VA;0) 273.00 +1043; 6000.00  N
REF:0 !
PARAMETER BMAGN(BCC_A2,FE:VA;0) 273.00 +2.22; 6000.00  N
REF:0 !
PARAMETER TC(BCC_A2,MN:VA;0) 273.00 -580; 2000.00  N
REF:0 !
PARAMETER BMAGN(BCC_A2,MN:VA;0) 273.00 -0.27; 2000.00  N
REF:0 !
PARAMETER TC(BCC_A2,AL,FE:VA;1) 273.00 +504; 6000.00  N
REF:92 !
PARAMETER TC(BCC_A2,CU,FE:VA;0) 273.00 +1e-8; 6000.00  N
REF:pov09 !
PARAMETER BMAGN(BCC_A2,CU,FE:VA;0) 273.00 +1e-8; 6000.00  N
REF:pov09 !
PARAMETER TC(BCC_A2,FE,SI:VA;1) 273.00 +8*ETCFESI#; 6000.00  N
REF:24 !
PARAMETER TC(BCC_A2,FE:C;0) 273.00 +1043; 6000.00  N
REF:11 !
PARAMETER BMAGN(BCC_A2,FE:C;0) 273.00 +2.22; 6000.00  N
REF:11 !
PARAMETER TC(BCC_A2,FE,MN:VA;0) 273.00 +123; 6000.00  N
REF:92 !
PARAMETER TC(BCC_A2,FE:N;0) 273.00 +1043; 6000.00  N
REF:22 !
PARAMETER BMAGN(BCC_A2,FE:N;0) 273.00 +2.22; 6000.00  N
REF:22 !
$
$##################################################################################
$                   THERMODYNAMIC PARAMETERS: CEMENTITE
$##################################################################################
$
 TYPE_DEFINITION M GES A_P_D CEMENTITE MAGNETIC  -3.0    0.28 !
 PHASE CEMENTITE  %M  2 3   1 > 
(Fe,M)C3; orthorhombic. Unit cell consists of four formula units.
In particular Cr and Mn can dissolve into cementite
in large quantities. W, V, Mo with limited solubilities. 
>> 5 !
    CONSTITUENT CEMENTITE  : AL,CU,FE%,MN,NB,SI : C%,N :  !
PARAMETER G(CEMENTITE,AL:C;0) 273.00 +3*GHSERAL#+GHSERCC#+250000; 6000.00  N
REF:koze !
PARAMETER G(CEMENTITE,CU:C;0) 273.00 +3*GHSERCU#+GHSERCC#+80000; 6000.00  N
REF:12 !
PARAMETER G(CEMENTITE,FE:C;0) 273.00 +GFECEM#; 6000.00  N
REF:11 !
PARAMETER G(CEMENTITE,MN:C;0) 273.00 -40379+3.524*T+3*GHSERMN#+GHSERCC#; 6000.00  N
REF:15 !
PARAMETER G(CEMENTITE,NB:C;0) 273.00 +3*GHSERNB#+GHSERCC#-86000; 6000.00  N
REF:19 !
PARAMETER G(CEMENTITE,SI:C;0) 273.00 +3*GHSERSI#+GHSERCC#+250000; 6000.00  N
REF:35 !
PARAMETER G(CEMENTITE,FE:N;0) 273.00 -9230+99.334*T+3*GHSERFE#+0.5*GHSERNN#; 6000.00  N
REF:26 !
$----------------------Interaction parameters----------------------
PARAMETER L(CEMENTITE,FE,MN:C;0) 273.00 +10434-14.281*T; 6000.00  N
REF:15 !
PARAMETER L(CEMENTITE,FE,NB:C;0) 273.00 +1E-8; 6000.00  N
REF:12 !
PARAMETER L(CEMENTITE,FE,SI:C;0) 273.00 +1E-8; 6000.00  N
REF:24 !
$
$******************** magnetic contributions ***************************
$
PARAMETER TC(CEMENTITE,FE:C;0) 273.00 +485; 6000.00  N
REF:156 !
PARAMETER BMAGN(CEMENTITE,FE:C;0) 273.00 +1.008; 6000.00  N
REF:156 !
$
$
$##################################################################################
$                   THERMODYNAMIC PARAMETERS: ALN
$##################################################################################
$
 PHASE ALN  %  2 1   1 > 
AlN phase description based on assessed solubility product, 
specifically designed for applications to thermokinetic precipitation simulations 
in microalloyed steels. 
>> 4 !
    CONSTITUENT ALN  : AL : N :  !
PARAMETER G(ALN,AL:N;0) 273.00 -262982+63*T+GHSERAL#+GHSERNN#; 6000.00  N
REF:Kozeschnik/Radis 2008 !
$
$
$##################################################################################
$                   THERMODYNAMIC PARAMETERS: CU2S
$##################################################################################
$
 PHASE CU2S %  3 2 1 1 > 
Use for thermo-kinetic simulations in low-carbon steels. Fcc-structured, but with 
coherency in ferritic matrix due to preferred cube-cube orientation relationship.
Strengthening of nano-sized Cu2S precipitates in strip cast low carbon steel. 
>> 2 !
    CONSTITUENT CU2S  : CU%,FE : S : S,VA% :  !
PARAMETER G(CU2S,CU:S:VA;0) 273.00 +GDIG#; 3000.00  N
REF:82 !
PARAMETER G(CU2S,FE:S:VA;0) 273.00 -60000+2*GHSERFE#
   +GHSERSS#; 3000.00  N
REF:pov10 !
PARAMETER G(CU2S,CU:S:S;0) 273.00 -14000+GDIG#+GHSERSS#; 3000.00  N
REF:pov10 !
PARAMETER G(CU2S,FE:S:S;0) 273.00 -230500+2*GHSERFE#+2*GHSERSS#; 3000.00  N
REF:pov10 !
PARAMETER L(CU2S,CU,FE:S:VA;0) 273.00 -154500; 3000.00  N
REF:82 !
PARAMETER L(CU2S,CU,FE:S:VA;1) 273.00 +1e-8; 3000.00  N
REF:pov10 !
PARAMETER L(CU2S,CU,FE:S:VA;2) 273.00 +1e-8; 3000.00  N
REF:pov10 !
PARAMETER L(CU2S,CU,FE:S:S;0) 273.00 -99000; 3000.00  N
REF:pov10 !
PARAMETER L(CU2S,CU,FE:S:S;1) 273.00 +1e-8; 3000.00  N
REF:pov10 !
PARAMETER L(CU2S,CU,FE:S:S;2) 273.00 -500000+480*T; 3000.00  N
REF:pov10 !
PARAMETER L(CU2S,CU:S:S,VA;0) 273.00 -192000; 3000.00  N
REF:pov10 !
PARAMETER L(CU2S,FE:S:S,VA;0) 273.00 -40000; 3000.00  N
REF:pov10 !
$
$
$##################################################################################
$                   THERMODYNAMIC PARAMETERS: MNS_Q
$##################################################################################
$
 PHASE MNS_Q %  2 1   1 > 
Mn-rich relevant Fe,Mn-sulfide precipitates in low Carbon steels.
Interactions between MnS_Q and Cu2S precipitates are important.  
>> 2 !
    CONSTITUENT MNS_Q  : CU,FE,MN% : S :  !
PARAMETER G(MNS_Q,CU:S;0) 273.00 +GHSERCU#+GHSERSS#; 6000.00  N
REF:pov09 !
PARAMETER G(MNS_Q,FE:S;0) 273.00 -70100-201.349*T+24.2116*T*LN(T)
   -0.003402*T**2+GHSERFE#+GHSERSS#; 6000.00  N
REF:81 !
PARAMETER G(MNS_Q,MN:S;0) 273.00 -182867-368.385*T+48.2648*T*LN(T)
   -0.01153*T**2+GHSERMN#+GHSERSS#; 6000.00  N
REF:81 !
PARAMETER L(MNS_Q,CU,FE:S;0) 273.00 -110000; 6000.00  N
REF:pov09 !
PARAMETER L(MNS_Q,CU,FE:S;1) 273.00 +1E-8; 6000.00  N
REF:pov09 !
PARAMETER L(MNS_Q,CU,MN:S;0) 273.00 -110000; 6000.00  N
REF:pov09 !
PARAMETER L(MNS_Q,CU,MN:S;1) 273.00 +1e-8; 6000.00  N
REF:pov09 !
PARAMETER L(MNS_Q,FE,MN:S;0) 273.00 +8500; 6000.00  N
REF:81 !
PARAMETER L(MNS_Q,FE,MN:S;1) 273.00 +5500; 6000.00  N
REF:81 !
$
